Repository: rkn2/Roman-material-database-info

﻿# Roman-material-database

ABSTRACT: The Historic Materials Database is an interactive database of construction materials used in antiquity. This is the first step of my larger PhD project that will enable a wider audience to create 3D and virtual reality (VR) models of historic structures.  By helping a user build accurate models, my project will provide new perspectives of historic buildings and cities to historians, archaeologists, and others who study the past.

TEAM MEMBERS AND ROLES: 

Project director:	Becca Napolitano, graduate student at Princeton in Civil Engineering (rkn2@princeton.edu)

Project manager:	Becca Napolitano

Technical lead: 	Becca Napolitano

File: data_cleaning/output.csv (part 2 of 10)
Common Name(s),Scientific Name,Distribution,Tree Size,Average Dried Weight,Janka Hardness,Modulus of Rupture,Elastic Modulus,Crushing Strength,Shrinkage,Rot Resistance,Workability,Common Uses
 yellow birch, betula alleghaniensis, northeastern north america," 65-100 ft (20-30 m) tall, 2-3 ft (.6-1.0 m) trunk diameter",  43 lbs/ft3 (690 kg/m3)," 1,260 lbf (5,610 n)"," 16,600 lbf/in2 (114.5 mpa)"," 2,010,000 lbf/in2 (13.86 gpa)"," 8,170 lbf/in2 (56.3 mpa)"," radial 7.3%, tangential 9.5%, volumetric 16.8%, t/r ratio 1.3"," birch is perishable, and will readily rot and decay if exposed to the elements. the wood is also susceptible to insect attack."," generally easy to work with hand and machine tools, though boards with wild grain can cause grain tearout during machining operations. turns, glues, and finishes well."," plywood, boxes, crates, turned objects, interior trim, and other small specialty wood items."
" african blackwood, mpingo (swahili)", dalbergia melanoxylon, dry savanna regions of central and southern africa," 20-30 ft (6-9 m) tall, 2-3 ft (.6-1.0 m) trunk diameter","79lbs/ft3 (1,270 kg/m3)","3,670 lbf (16,320 n)"," 30,970 lbf/in2 (213.6 mpa)"," 2,603,000 lbf/in2 (17.95 gpa)"," 10,570 lbf/in2 (72.9 mpa)"," radial 2.9%, tangential 4.8%, volumetric 7.7%, t/r ratio 1.7"," heartwood is rated as very durable in regards to decay resistance, though only moderately resistant to insect attack. the sapwood is commonly attacked by powder-post beetles and other borers."," very difficult to work with hand or machine tools, with an extreme blunting effect on cutters. african blackwood is most often used in turned objects, where it is considered to be among the very finest of all turning woodscapable of holding threads and other intricate details well. when made into clarinet or oboe bodies, the wood is typically processed on metal-working equipment, giving it a reputation as being metal-like in some of its working properties."," musical instruments (guitars, clarinets, oboes, etc.), inlay, carving, tool handles, and other turned objects."
" australian blackwood, tasmanian blackwood, acacia blackwood", acacia melanoxylon," native to tasmania and eastern australia; also introduced to africa, south america, and southern asia"," 65-100 ft (20-30 m) tall, 2-3 ft (.6-1.0 m) trunk diameter", 40 lbs/ft3 (640 kg/m3)," 1,160 lbf (5,180 n)"," 15,020 lbf/in2 (103.6 mpa)"," 2,148,000 lbf/in2 (14.82 gpa)","7,770 lbf/in2 (53.6 mpa)"," radial 3.9%, tangential 7.9%, volumetric 11.9%, t/r ratio 2.0"," rated as moderately durable regarding decay resistance, though susceptible to insect attack."," australian blackwood is easily worked with both hand and machine tools, though figured wood and pieces with interlocked grain can cause tearout. australian blackwood turns, glues, stains, and finishes well.responds well to steam bending."," veneer, furniture, cabinetry, musical instruments, gunstocks, turned objects, and other specialty wood objects."
"burmese blackwood, khamphi rosewood, laos rosewood",dalbergia cultrata,southeast asia,"65-100 ft (20-30 m) tall, 1-1.6 ft (.3-.5 m) trunk diameter","65 lbs/ft3 (1,040 kg/m3)","3,350 lbf (14,900 n)",no data available,no data available,no data available, no data available,"no data available, though being a dense rosewood, its most likely very durable. resistant to termites."," may be difficult to work on account of its density. being in the dalbergia genus, gluing precautions should be observed. turns and finishes well, and able to take a high polish."," turned objects, carvings, furniture, inlay, musical instruments (percussion), and small specialty wood items."
malaysian blackwood,diospyros ebonasea*,"<span style=""line-height 19px;""> endemic to malaysia</span>", no data available,"72lbs/ft3(1,155 kg/m3)","3,180lbf(14,140 n)*",no data available,no data available,no data available,no data available, no data available; most likely very durable like other true ebonies in the diospyros genus.,"tends to be rather difficult to work, due to its high density, blunting effect on cutters. the wood is also prone to checking and splitting during drying, and drying defects are not uncommon. tends to be difficult to steam bend. turns well.","acoustic guitars, turned objects, knife handles, and inlay."
" bloodwood, satine"," <span style=""line-height 19px;"">brosimum rubescens (syn. b. paraense)</span>", tropical south america," 80-150 ft (25-45 m) tall, 4-7 ft (1.2-2.1 m) trunk diameter"," 66 lbs/ft3 (1,050 kg/m3)","2,900 lbf (12,900 n)"," 25,290 lbf/in2 (174.4 mpa)"," 3,013,000 lbf/in2 (20.78 gpa)"," 14,310 lbf/in2 (98.7 mpa)","radial 4.6%, tangential 7.0%, volumetric 11.7%, t/r ratio 1.5"," reported to be very durable, and resistant to most insect attacks."," bloodwood is extremely dense, and has a pronounced blunting effect on cutters. the wood tends to be brittle and can splinter easily while being worked. those persistent enough to bear with the difficulties of working with bloodwood to the finishing stage are rewarded with an exceptional and lustrous red surface.","carvings, trim, inlays, furniture, guitars, knife handles, and turned objects."
red bloodwood,corymbia gummifera,coastal areas of eastern australia,"65-100 ft (20-30 m) tall, 3-4 ft (1-1.2 m) trunk diameter",54 lbs/ft3 (865 kg/m3),"2,450 lbf (10,910 n)","14,380 lbf/in2 (99.1 mpa)","1,860,000 lbf/in2 (12.83 gpa)","8,480 lbf/in2 (58.5 mpa)"," radial ~3%, tangential ~6%, volumetric ~9%", no data available., no data available., no data available.
 blue mahoe, talipariti elatum (syn. hibiscus elatus), native to cuba and jamaica; widely planted throughout thecaribbean," 60-70 ft (18-21 m) tall, 1-2 ft (.3-.6 m) trunk diameter", 47 lbs/ft3 (755 kg/m3)," 1,420 lbf (6,320 n)", no data available, no data available, no data available,"radial 2.1%, tangential 4.9%, volumetric 7.1%, t/r ratio 2.3", reports range from moderately durable to very durable regarding decay resistance. also reported to be resistant to insect attacks.," overall easy to work with both hand and machine tools. turns, glues, and finishes well."," cabinetry, furniture,turnedobjects, carvings, musicalinstruments, inlay, marquetry, and interior trim."
 bocote, cordia spp.,mexico and central/south america," 65-100 ft (20-30 m) tall, 3-5 ft (1-1.5 m) trunk diameter",  53 lbs/ft3 (855 kg/m3)," 2,010 lbf (8,950 n)"," 16,590 lbf/in2 (114.4 mpa)"," 1,767,000 lbf/in2 (12.19 gpa)","8,610 lbf/in2 (59.4 mpa)"," radial 4.0%, tangential 7.4%, volumetric 11.6%, t/r ratio 1.9", heartwood is rated from moderately durable to very durable depending on the species; it is susceptible to insect attack.," some species may contain silica that will dull cutters. on the whole, bocote is easily worked and machined with good results. although bocote has a fairly high amount of natural oils present, gluing is usually problem-free. (see the article on gluing oily tropical hardwoods for more information.) bocote also turns and finishes well."," fine furniture, cabinetry, flooring, veneer, boatbuilding, musical instruments, gunstocks, turned objects, and other small specialty wood items."
 bois de rose," dalbergia maritima, dalbergialouvelii", madagascar," 40-65 ft (12-20 m) tall, 1-2 ft (.3-.6 m) trunk diameter", 58 lbs/ft3 (930 kg/m3)," 2,600 lbf (11,570 n)", no data available, no data available, no data available," radial 4.0%, tangential 6.7%, volumetric 10.8%, t/r ratio 1.7"," no data available; being a dense rosewood, it is presumably very durable."," bois de rose is an excellent turning wood. turns and finishes well, and takes a high natural polish."," musical instruments, inlay, fine furniture, carving, turned objects, and other small specialty wood items."
" bosse, guarea", guarea spp. (g. cedrata and g. thompsonii), west and central africa," 100-150 ft (30-46 m) tall, 3-4 ft (.9-1.2 m) trunk diameter", 37 lbs/ft3 (600 kg/m3)," 940 lbf (4,190 n)"," 14,960 lbf/in2 (103.2 mpa)"," 1,582,000 lbf/in2 (10.91 gpa)"," 7,910 lbf/in2 (54.5 mpa)"," radial 4.4%, tangential 6.7%, volumetric 11.2%, t/r ratio 1.5", heartwood ranges from moderately durable to very durable regarding decayresistance. bosse also has fair resistance against insect attacks and has good weatheringcharacteristics.," results may vary depending upon the grain of the wood interlocked and/or quartersawn pieces can pose a difficulty planing, with tearout being common. silica is present in this wood, causing cutting edges to blunt and dull at an increased rate. glues, turns, and finishes well."," veneer, furniture, cabinetry, inlay, flooring, boatbuilding, and turned objects."
" box elder, boxelder maple, manitoba maple, ash-leaved maple", acer negundo, north america (most commonly in central and eastern united states),"35-80 ft (10-25 m) tall, 1-2 ft (.3-.6 m) trunk diameter",  30 lbs/ft3 (485 kg/m3)," 720 lbf (3,200 n)"," 8,010 lbf/in2 (55.2 mpa)*","  1,050,000 lbf/in2 (7.24 gpa)*"," 4,950 lbf/in2 (34.1 mpa)"," radial 3.9%, tangential 7.4%, volumetric 14.8%, t/r ratio 1.9"," poor durability, rated as non-durable to perishable. heartwood is subject to heart rot and insect attack."," easy to work with both hand and machine tools. turns, glues, and finishes well.","turned objects, small ornamental objects, wood pulp, charcoal, boxes, and crates."
"grey box, white box",eucalyptusmoluccana (syn. e. hemiphloia),australia,"100-165 ft (30-50 m) tall, 3-5 ft (1-1.5 m) trunk diameter","70 lbs/ft3 (1,120 kg/m3)","3,310 lbf (14,710 n)","22,010 lbf/in2 (151.8 mpa)","2,612,000 lbf/in2 (18.01 gpa)","11,340 lbf/in2 (78.2 mpa)", no data available, no data available., no data available., no data available.
yellow box,eucalyptus melliodora, eastern australia,"65-100 ft (20-30 m) tall, 2-3 ft (.6-1 m) trunk diameter","67 lbs/ft3 (1,075 kg/m3)","2,920 lbf (13,000 n)","17,690 lbf/in2 (122.0 mpa)","2,030,000 lbf/in2 (14.00 gpa)","9,860 lbf/in2 (68.0 mpa)","radial 5.3%, tangential 10.5%, volumetric 15.9%, t/r ratio 2.0", no data available., no data available.,"turned objects, knife and gun grips, and small specialty objects."
" boxwood, common box, european box", buxus sempervirens," europe, northwest africa, and southwest asia"," 10-25 ft (3-8 m) tall, 4-6 in (12-20 cm) trunk diameter",61lbs/ft3 (975 kg/m3)," 2,840 lbf (12,610 n)"," 20,960 lbf/in2 (144.5 mpa)"," 2,494,000 lbf/in2 (17.20 gpa)"," 9,950 lbf/in2 (68.6 mpa)"," radial 6.2%, tangential 9.8%, volumetric 15.8%, t/r ratio 1.6"," heartwood is rated as durable, though it can become stained with dark streaks due to fungal attack. occasionally susceptible to insect attack."," boxwood tends to be somewhat difficult to work in flat dimensions, though it is superbly suited for turning. tearout can occur on pieces with irregular grain during planing and other machining operations. boxwood has a slight blunting effect on cutters."," boxwood is well-suited for carving and turning, and the tree's diminutive size restricts it to smaller projects. some common uses for boxwood include carvings, chess pieces, musical instruments (flutes, recorders, woodwinds, etc.), rulers, handles, turned objects, and other small specialty items."
"castelo boxwood, ivorywood, palo blanco",calycophyllummultiflorum,south america,"20-30 ft (6-9 m) tall, 1-2 ft (.3-.6 m) trunk diameter",51 lbs/ft3 (815 kg/m3),"1,810 lbf (8,050 n)","13,460 lbf/in2 (92.8 mpa)",no data available,"7,840 lbf/in2 (54.1 mpa)"," radial 4.0%, tangential 7.4%, volumetric 11.0%, t/r ratio 1.9", mixed reports depending on type of decay fungi; usually rated as moderately durable. excellent resistance to marine borers.," overall working properties are fair, though dry wood is reported to have a high cutting resistance. castelo boxwood turns, glues, and finishes well."," archery bows, carvings, inlay and turned objects."
" brazilwood, pernambuco", caesalpinia echinata (syn.guilandina echinata), brazil," 30-50 ft (9-15 m) tall, 2-3 ft (.6-1 m) trunk diameter", 61 lbs/ft3 (980 kg/m3)," 2,820 lbf (12,540 n)"," 26,010 lbf/in2 (179.4 mpa)"," 2,544,000 lbf/in2 (17.55 gpa)", no data available," radial 5.1%, tangential 8.1%, volumetric 13.3%, t/r ratio 1.6", brazilwood is rated as very durable regarding decay resistance.," despite its high density, brazilwood is reported to have good workability, responding well to machining and shaping operations."," stringed instrument bows (violin, viola, cello, etc.), veneers, inlay, carvings, and turned objects."
briar (burl typesplateaux and ebauchon), erica arborea, europe (mediterraneanregion),"8-13 ft (2.5-4 m) tall, 1-1.5 ft (.3-.5 m) trunk diameter",57 lbs/ft3 (910 kg/m3),"2,090 lbf (9,300 n)","7,120 lbf/in2 (49.1 mpa)",no data available,"8,540 lbf/in2 (58.9 mpa)"," radial 6.1%, tangential 8.5%, volumetric 15.6%, t/r ratio 1.4", no data available., no data available.," tobacco pipes, knife handles, and other smallspecialtywood items."
"brownheart, wacapou",vouacapoua americana,northeastern south america,"65-100 ft (20-30 m) tall, 2-3 ft (.6-1 m) trunk diameter",62 lbs/ft3 (925 kg/m3),"1,880 lbf (8,370 n)","21,820 lbf/in2 (150.5 mpa)","2,586,000 lbf/in2 (17.83 gpa)","11,590 lbf/in2 (79.9 mpa)"," radial 4.6%, tangential 6.7%, volumetric 11.9%, t/r ratio 1.5",rated as very durable; good insect resistance.," moderately difficult to work on account of its density. tends to blunt cutters. turns, glues, and finishes well."," flooring, heavy construction, turned objects, furniture, and cabinetry."
" bubinga, kevazingo"," guibourtia spp. (g. demeusei, g. pellegriniana, g. tessmannii, etc.)", equatorial africa," 130-150 ft (40-45 m) tall, 3-6 ft (1-2 m) trunk diameter",  56 lbs/ft3 (890 kg/m3)," 2,410 lbf (10,720 n)"," 24,410 lbf/in2 (168.3 mpa)","  2,670,000 lbf/in2 (18.41 gpa)"," 10,990 lbf/in2 (75.8 mpa)"," radial 6.0%, tangential 8.2%, volumetric 13.9%, t/r ratio 1.4", ranges from moderately durable to very durable depending upon the the species. bubinga is also reported to be resistant to termite and marine borer attack.," easy to work overall, though depending upon the species bubinga can have silica present, which can prematurely dull cutting edges. also, on pieces with figured or interlocking grain, tearout can occur during planing or other machining operations. gluing can occasionally be problematic due to bubinga's high density and natural oils. turns and finishes well."," veneer, inlays, fine furniture, cabinetry, turnings, and other specialty items. since bubinga trees can grow so large, natural-edge slabs of the wood have also been used in tabletops and other specialized projects."
" buckeye, ohio buckeye, yellow buckeye", aesculus spp. (a. flava and a. glabra), eastern united states," 50-75 ft (15-23 m) tall, 1.5-2 ft (.5-.6 m) trunk diameter", 25 lbs/ft3 (400 kg/m3)," 350 lbf (1,560 n)"," 7,500 lbf/in2 (51.7 mpa)"," 1,170,000 lbf/in2 (8.07 gpa)"," 4,170 lbf/in2 (28.8 mpa)"," radial 3.6%, tangential 8.1%, volumetric 12.5%, t/r ratio 2.3"," buckeye has poor decay resistance, and is rated as non-durable to perishable."," buckeye is generally easy to work, but its unusually low density can lead to fuzzy surfaces, similar to aspen or cottonwood. responds poorly to steam bending.glues and finishes well."," furniture, utility wood, boxes/crates, pulpwood; while the burl sections are used for electric guitar tops, pen blanks, and other small,specialtyturned objects."
 buckthorn," rhamnus spp. (rhamnus cathartica, r. purshiana, etc.)"," widespread throughout europe, north america, asia, and northern africa"," 15-30 ft (5-10 m) tall, 6-8 in (15-20 cm) trunk diameter",  38 lbs/ft3 (605 kg/m3)," 1,040 lbf (4,630 n)"," 8,700 lbf/in2 (60.0 mpa)"," 960,000 lbf/in2 (6.62 gpa)"," 6,080 lbf/in2 (41.9 mpa)"," radial 3.2%, tangential 4.6%, volumetric 7.6%, t/r ratio 1.4", no data available.," easy to work, though significant end-checking can occur if not dried properly. buckthorn's working characteristics are reminiscent of cherry, and it turns, glues, and finishes well."," posts, turned objects, carvings, and other small wooden specialty items."
" bulletwood, massaranduba", manilkara bidentata,"caribbean, central and south america"," 100-150 ft (30-46 m) tall, 2-4 ft (.6-1.2 m) trunk diameter"," 67 lbs/ft3 (1,080 kg/m3)"," 3,130 lbf (13,920 n)"," 27,870 lbf/in2 (192.2 mpa)"," 3,344,000 lbf/in2 (23.06 gpa)"," 12,930 lbf/in2 (89.2 mpa)"," radial 6.7%, tangential 9.4%, volumetric 16.8%, t/r ratio 1.4"," rated as very durable, with good resistance to most insect attack. susceptible to marine borers.","despite its high density, bulletwood generally produces good results with both hand and machine tools, though it does exhibit an above-average dulling effect on cutters. responds well to steam-bending. can pose challenges in gluing due to high density and oil content."," heavy construction (within its natural range), decking, flooring, boatbuilding, bent parts, and turned objects."
"australian buloke, bulloak",allocasuarina luehmannii, eastern australia,"30-50 ft (9-15 m) tall, 1-2 ft (.3-.6 m) trunk diameter","69 lbs/ft3 (1,110 kg/m3)","5,060 lbf (22,510 n)",no data available,no data available,no data available,no data available, no data available.,"can be difficult to work on account of its hardness. tearout can occur during planing or surfacing, especially on quartersawn surfaces in the rays. turns and finishes well.","knife handles, flooring, fine furniture, and turned objects."
" butternut, white walnut", juglans cinerea, eastern united states,"65-100 ft (20-30 m) tall, 2-3 ft (.6-1 m) trunk diameter", 27 lbs/ft3 (435 kg/m3)," 490 lbf (2,180 n)"," 8,100 lbf/in2 (55.9 mpa)","  1,180,000 lbf/in2 (8.14 gpa)"," 5,110 lbf/in2 (35.2 mpa)"," radial 3.4%, tangential 6.4%, volumetric 10.6%, t/r ratio 1.9", decay resistance is rated as moderately durable to non-durable.; also susceptible to insect attack.," butternut is easily worked with both hand and machine tools. however, being so soft, butternut has a tendency to leave some fuzzy surfaces after planing or sanding, and sharp cutters and fine-grit sandpaper is recommended. butternut glues, stains, and finishes well."," veneer, carving, furniture, interior trim, boxes, and crates."
"camelthorn, giraffe thorn",vachellia erioloba (syn. acaciaerioloba),southern africa,"30-50 ft (9-15 m) tall, 1-2 ft (.3-.6 m) trunk diameter","74 lbs/ft3 (1,185 kg/m3)","3,680 lbf (16,370 n)",no data available,no data available,no data available,no data available, rated as very durable; good insect resistance., no data available.," fence posts, firewood, turned objects, and other small specialty wood objects."
" camphor, camphor laurel", cinnamomum camphora," native to southeast asia, widely planted throughout tropical and subtropical regions worldwide"," 64-100 ft (20-30 m) tall, 2-4 ft (.6-1.2 m) trunk diameter", 33 lbs/ft3 (520 kg/m3),"950 lbf (4,440 n)"," 11,670 lbf/in2 (80.5 mpa)"," 1,676,000 lbf/in2 (11.56 gpa)"," 5,820 lbf/in2 (40.1 mpa)"," radial 3.1%, tangential 5.4%, volumetric 8.7%, t/r ratio 1.7"," rated as durable, with mixed resistance to various insect attacks."," camphor's moderate density makes it easy to shape and machine with minimal effort. areas of interlocked grain may cause tearout issues, but complications are usually minimal. glues and finishes well."," veneer, turned objects, chests, cabinetry, and furniture."
" canarywood, canary", centrolobium spp., south america (from panama down to southern brazil),"65-100 ft (20-30 m) tall, 2-3 ft (.6-1.0 m) trunk diameter", 52 lbs/ft3 (830 kg/m3)," 1,520 lbf (6,750 n)"," 19,080 lbf/in2 (131.6 mpa)","  2,164,000 lbf/in2 (14.93 gpa)"," 9,750 lbf/in2 (67.2 mpa)"," radial 2.4%, tangential 5.6%, volumetric 8.4%, t/r ratio 2.3"," rated as very durable in regard to decay resistance, as well as being resistant to termite and marine borer attack."," easy to work with both hand and machine tools, though some tearout can occur during planing on pieces with wild or irregular grain. good dimensional stability. turns, glues and finishes well."," construction lumber, railroad crossties, flooring, veneers, boatbuilding, furniture, cabinetry, and turned items."
" itin, caranda", prosopis kuntzei, gran chaco region of south america," 20-35 ft (6-11 m) tall, 1-2 ft (.3-.6 m) trunk diameter","80 lbs/ft3 (1,275 kg/m3)"," 3,200 lbf (14,220 n)"," 22,300 lbf/in2 (153.8 mpa)"," 2,520,000 lbf/in2 (17.38 gpa)","12,700 lbf/in2 (87.6 mpa)"," radial 5.5%, tangential 6.8%, volumetric 14.0%, t/r ratio 1.2", itin is considered durable to very durable regarding decay resistance.," itin can be more difficult to work than other species of mesquite in the prosopis genus on account of its high density, but overall, it is manageable. glues, turns, and finishes well."," flooring, firewood, turned objects, cabinetry, furniture, carvings, and other small specialty wood items."
 catalpa, catalpa spp. (c. speciosa and c.bignonioides)," native to eastern united states, butnaturalizedthroughoutnorth america"," 50-100 ft (15-30 m) tall, 2-4 ft (.6-1.2 m) trunk diameter", 29 lbs/ft3 (460 kg/m3)," 550 lbf (2,450 n)"," 9,400 lbf/in2 (64.8 mpa)"," 1,210,000 lbf/in2 (8.35 gpa)"," 2,740 lbf/in2 (18.9 mpa)"," radial 2.5%, tangential 4.9%, volumetric 7.3%, t/r ratio 2.0"," catalpa is rated as being durable regarding decay resistance, and holds up well in direct ground contact."," generally easy to work with hand and machine tools, though care must be taken during sanding to avoid creating indents and ridges where the lighter latewood areas tend to sand more readily than the earlywood portions. (using a rigid-backed sanding block is recommended.) turns, glues, and finishes well, though pore-filling is necessary to obtain a smooth finished surface."," fence posts, utility wood, cabinetry, and carving."
" cebil, curupay", anadenanthera colubrina (syn.anadenanthera macrocarpa)," argentina, brazil, and paraguay"," 65-80 ft (20-25 m) tall, 2-3 ft (.6-1.0 m) trunk diameter"," 64 lbs/ft3 (1,025 kg/m3)"," 3,630 lbf (16,150 n)"," 28,010 lbf/in2 (193.2 mpa)"," 2,617,000 lbf/in2 (18.04 gpa)"," 13,700 lbf/in2 (94.4 mpa)"," radial 4.6%, tangential 7.6%, volumetric 12.0%, t/r ratio 1.7"," rated as verydurable. resistant to termites, though more susceptible to other insect attacks.", generally hard to work with on account of its irregular grain and high density. cebil also has a pronounced blunting effect on cutters. turns well.," flooring, exterior construction, furniture, and turned objects."
" alaskan yellow cedar, nootka cypress",cupressus nootkatensis*, northwest coast of north america," 100-120 ft (30-37 m) tall, 4-6 ft (1.2-1.8 m) trunk diameter", 31 lbs/ft3 (495 kg/m3)," 580 lbf (2,580 n)"," 11,100 lbf/in2 (76.6 mpa)"," 1,420,000 lbf/in2 (9.79 gpa)"," 6,310 lbf/in2 (43.5 mpa)"," radial 2.8%, tangential 6.0%, volumetric 9.2%, t/r ratio 2.1"," reported to be durable to very durable regarding decay resistance, and alsoresistantto most insect attacks."," easy to work with both hand and machine tools, though pieces with wavy grain may produce tearout during planing. holds paint well. stains, glues, and finishes well."," carving,boatbuilding, siding, flooring, decking, outdoor furniture,musical instruments (flutes, soundboards on guitars), boxes and chests, and various utility/constructionapplications."
" aromatic red cedar, eastern redcedar", juniperus virginiana, eastern north america," 100-115 ft (30-35 m) tall, 3-4 ft (1-1.2 m) trunk diameter",  33 lbs/ft3 (530 kg/m3)," 900 lbf (4,000 n)"," 8,800 lbf/in2 (60.7 mpa)"," 880,000 lbf/in2 (6.07 gpa)"," 6,020 lbf/in2 (41.5 mpa)"," radial 3.1%, tangential 4.7%, volumetric 7.8%, t/r ratio 1.5"," regarded as excellent in resistance to both decay and insect attack, aromatic red cedar is frequently used for fence posts used in direct ground contact with no pre-treating of the wood."," overall, aromatic red cedar is easy to work, notwithstanding any knots or irregularities present in the wood. it reportedly has a high silica content, which can dull cutters. aromatic red cedar glues and finishes well, though in many applications, the wood is left unfinished to preserve its aromatic properties."," fence posts, closet and chest linings, carvings, outdoor furniture, birdhouses, pencils, bows, and small wooden specialty items."
" atlantic white cedar, southern white cedar", chamaecyparis thyoides, coastal plain regions of eastern united states," 65-100 ft (20-30 m) tall, 1-2 ft (.3-.6 m) trunk diameter", 24 lbs/ft3 (380 kg/m3)," 350 lbf (1,560 n)"," 6,800 lbf/in2 (46.9 mpa)"," 930,000 lbf/in2 (6.41 gpa)"," 4,700 lbf/in2 (32.4 mpa)"," radial 2.9%, tangential 5.4%, volumetric 8.8%, t/r ratio 1.9", reported to be durable to very durable regarding decay resistance.," easy to work with both hand and machine tools. holds paint well. stains, glues, and finishes well."," boatbuilding, carving, siding, shingles, and construction lumber."
"australian red cedar, toona",toona ciliata (syn. cedrela toona),southern asia and australia,"100-130 ft (30-40 m) tall, 3-5 ft (1-1.5 m) trunk diameter",30 lbs/ft3 (485 kg/m3),"700 lbf (3,130 n)","10,370 lbf/in2 (71.5 mpa)","1,336,000 lbf/in2 (9.22 gpa)","5,240 lbf/in2 (36.1 mpa)"," radial 3.8%, tangential 6.3%, volumetric 10.8%, t/r ratio 1.7", rated as moderately durable; moderate to poor insect resistance., easy to work with both hand and machine tools. some difficulty can be encountered when surfacing quartersawn surfaces with interlocked grain. can also exude resin and gum up cutters. glues and finishes well.," furniture, cabinetry, veneer, musical instruments (guitar tops), and boatbuilding."
 cedar of lebanon, cedrus libani, mountainous areas of themediterraneanregion," 100-130 ft (30-40 m) tall, 5-7 ft (1.5-2.1 m) trunk diameter", 32lbs/ft3 (520 kg/m3)," 820 lbf (3,670 n)"," 11,890 lbf/in2 (82.0 mpa)"," 1,465,000 lbf/in2 (10.10 gpa)"," 6,090 lbf/in2 (42.0 mpa)"," radial 4.1%, tangential 6.0%, volumetric 10.4%, t/r ratio 1.5"," rated as very durable, and generally resistant to insect attack."," easy to work with hand and machine tools, though knots and bark inclusions can cause difficulties in machining. turns, glues, and finishes well."," veneer,cabinetry, building construction, and turned objects."
" aromatic red cedar, eastern redcedar", juniperus virginiana, eastern north america," 100-115 ft (30-35 m) tall, 3-4 ft (1-1.2 m) trunk diameter",  33 lbs/ft3 (530 kg/m3)," 900 lbf (4,000 n)"," 8,800 lbf/in2 (60.7 mpa)"," 880,000 lbf/in2 (6.07 gpa)"," 6,020 lbf/in2 (41.5 mpa)"," radial 3.1%, tangential 4.7%, volumetric 7.8%, t/r ratio 1.5"," regarded as excellent in resistance to both decay and insect attack, aromatic red cedar is frequently used for fence posts used in direct ground contact with no pre-treating of the wood."," overall, aromatic red cedar is easy to work, notwithstanding any knots or irregularities present in the wood. it reportedly has a high silica content, which can dull cutters. aromatic red cedar glues and finishes well, though in many applications, the wood is left unfinished to preserve its aromatic properties."," fence posts, closet and chest linings, carvings, outdoor furniture, birdhouses, pencils, bows, and small wooden specialty items."
" incense cedar, california white cedar", calocedrus decurrens (syn.libocedrus decurrens), western north america (primarily california)," 65-100 ft (20-30 m) tall, 3-5 ft (1-1.5 m) trunk diameter", 24 lbs/ft3 (385 kg/m3)," 470 lbf (2,090 n)"," 8,000 lbf/in2 (55.2 mpa)"," 1,040,000 lbf/in2 (7.17 gpa)"," 5,200 lbf/in2 (35.9 mpa)"," radial 3.3%, tangential 5.2%, volumetric 7.7%, t/r ratio 1.6"," despite the commonness of pockets of fungal decay (sometimes referred to as ;pecky cedar), dried wood is rated as durable to very durable in regards to decay resistance, and the wood is sometimes used for fence posts on account of its good weatheringcharacteristics."," easy to work with both hand and machine tools. holds paint very well. stains, glues, and finishes well. excellent dimensional stability."," pencils,venetianblinds, fence posts, construction lumber, sheathing, siding, chests, and various exterior furniture applications."
" northern white cedar, eastern arborvitae", thuja occidentalis, northeastern north america," 50-65 ft (15-20 m) tall, 1.3-2 ft (.4-.6 m) trunk diameter",  22 lbs/ft3 (350 kg/m3)," 320 lbf (1,420 n)"," 6,500 lbf/in2 (44.8 mpa)"," 800,000 lbf/in2 (5.52 gpa)"," 3,960 lbf/in2 (27.3 mpa)"," radial 2.2%, tangential 4.9%, volumetric 7.2%, t/r ratio 2.2", rated as durable to very durable regarding decay resistance; also resistant to termites and powder post beetles.," northern white cedar has good overall working characteristics, and works easily with both hand and machine tools. however, the wood is both soft and weak, giving it poor screw-holding capabilities. northern white cedar glues and finishes well."," fences, posts, shingles, piles, canoes, outdoor furniture, railroad ties, and paper (pulpwood)."
" port orford cedar, lawson's cypress", chamaecyparis lawsoniana, pacific northwest united states," 150-200 ft (45-60 m) tall, 4-6 ft (1.2-1.8 m) trunk diameter", 29 lbs/ft3 (465 kg/m3)," 590 lbf (2,620 n)"," 12,290 lbf/in2 (84.8 mpa)"," 1,646,000 lbf/in2 (11.35 gpa)"," 6,080 lbf/in2 (41.9 mpa)"," radial 4.6%, tangential 6.9%, volumetric 10.1%, t/r ratio 1.5"," reported to be durable to very durable regarding decay resistance, and alsoresistantto most insect attacks. (also reported to have good resistance to acid corrosionport orford cedar was used for storage battery separators during and prior to world war ii.)"," easy to work with both hand and machine tools. holds paint well. stains, glues, and finishes well."," arrow shafts, musical instruments (soundboards on guitars), boatbuilding, boxes and chests, decking, and various interior millwork applications."
 southern redcedar, juniperus silicicola (juniperus viriginiana var. silicicola), southeastern united states," 50 ft (15 m) tall, 2 ft (.6 m) trunk diameter",  32 lbs/ft3 (505 kg/m3)," 610 lbf (2,710 n)"," 9,400 lbf/in2 (64.8 mpa)"," 1,170,000 lbf/in2 (8.07 gpa)"," 6,570 lbf/in2 (45.3 mpa)"," radial 2.2%, tangential 4.0%, volumetric 7.0%, t/r ratio 1.8", no data available., no data available., no data available.
" spanish cedar, cedro", cedrela odorata, native to central and south america and the caribbean; <br />also grown on plantations," 65-100 ft (20-30 m) tall, 3-5 ft (1-1.5 m) trunk diameter",29lbs/ft3 (470 kg/m3)," 600 lbf (2,670 n)"," 10,260 lbf/in2 (70.8 mpa)"," 1,323,000 lbf/in2 (9.12 gpa)","5,860 lbf/in2 (40.4 mpa)"," radial 4.1%, tangential 6.2%, volumetric 10.2%, t/r ratio 1.5"," spanish cedar ranges from durable to moderately durable regarding decay resistance, and is also resistant to termite attack; the wood is also reported to have excellent weathering characteristics. older, slower-growing trees from the wild tend to produce wood that is more durable than wood from younger, plantation-grown trees."," spanish cedar is easy to work with both hand and machine tools. however, due to its low density and softness, spanish cedar tends to leave fuzzy surfaces if not machined with sharp cutters; extra sanding up to finer grits may be required to obtain a smooth wood surface. also, natural gum pockets can remain wet and may ooze out onto the surrounding surface, which can clog and gum up saw blades, and make finishing the wood a challenge."," veneer, plywood, cabinetry, musical instruments, (flamenco and classical guitars), humidors, and boatbuilding."
" western redcedar, western red cedar", thuja plicata, pacific northwest united states/canada," 165-200 ft (50-60 m) tall, 7-13 ft (2-4 m) trunk diameter",  23 lbs/ft3 (370 kg/m3)," 350 lbf (1,560 n)"," 7,500 lbf/in2 (51.7 mpa)","  1,110,000 lbf/in2 (7.66 gpa)"," 4,560 lbf/in2 (31.4 mpa)"," radial 2.4%, tangential 5.0%, volumetric 6.8%, t/r ratio 2.1"," western redcedar has been rated as durable to very durable in regard to decay resistance, though ithas a mixed resistance to insect attack."," easy to work with both hand or machine tools, though it dents and scratches very easily due to its softness, and can sand unevenly due to the difference in density between the earlywood and latewood zones. glues and finishes well. iron-based fasteners can stain and discolor the wood, especially in the presence of moisture."," shingles, exterior siding and lumber, boatbuilding, boxes, crates, and musical instruments."
" redheart, chakte kok", erythroxylum spp. and simira spp., southern mexico to southern brazil and paraguay," 50-65ft (15-20 m) tall, 1-1.5 ft (.3-.5 m) trunk diameter", 40 lbs/ft3 (640 kg/m3)," 1,210 lbf (5,380 n)"," 14,320lbf/in2 (98.7 mpa)","  1,497,000 lbf/in2 (10.32 gpa)","6,690 lbf/in2 (46.2 mpa)"," radial 2.8%, tangential 8.2%, volumetric 10.6%, t/r ratio 2.9", laboratory tests have shown redheart to be moderately durable to attack by decay fungi.," redheart has good working characteristics, and planes,machines, and sands well. turns, glues, and finishes well, though a brown color shift is to be expected.","turned objects, inlays, veneer, fine furniture, and small specialty wood items."
" chakte viga, paela, aripin", caesalpinia platyloba, tropical areas of mexico and central america," 20-30 ft (6-9 m) tall, 1-2 ft (.3-.6 m) trunk diameter",58 lbs/ft3 (935 kg/m3)," 2,250 lbf (10,010 n)", no data available,"2,574,000 lbf/in2 (17.76 gpa)", no data available,"radial 2.8%, tangential 8.2%, volumetric 10.6%, t/r ratio 2.9"," chakte viga has been used as afence-postmaterial, with reports stating that the wood lasts up to 100 years in the ground."," despite its high density, chakte viga generally responds well to mostmachiningoperations, though interlocked grain can result in tearout. turns, glues, and finishes well."," inlays, furniture, flooring,and turned objects."
" chechen, chechem, black poisonwood, caribbean rosewood", metopium brownei," dominican republic, cuba, jamaica, guatemala, belize, and southeastern mexico"," 50-115 ft (15-35 m) tall, 3-5 ft (1-1.5 m) trunk diameter",62lbs/ft3 (990 kg/m3)," 2,250 lbf (10,010 n)", no data available, no data available, no data available," radial 4.1%, tangential 6.7%, volumetric 10.8%, t/r ratio 1.6"," rated as being very durable, and moderately resistant to most insect attacks.","fairly easy to work, but tearout may occur when machining pieces with interlocked grain. glues and finishes well, though because of its density and tendency to split, nails and screws should be pre-bored."," veneer, furniture, cabinetry, flooring, turned objects, and small specialty wood items."
" black cherry, cherry, american cherry", prunus serotina, eastern north america," 50-100 ft (15-30 m) tall, 3-5 ft (1-1.5 m) trunk diameter",  35 lbs/ft3 (560 kg/m3)," 950 lbf (4,230 n)"," 12,300 lbf/in2 (84.8 mpa)","  1,490,000 lbf/in2 (10.30 gpa)"," 7,110 lbf/in2 (49.0 mpa)","radial 3.7%, tangential 7.1%, volumetric 11.5%, t/r ratio 1.9", heartwood is rated as being very durable and resistant to decay.," cherry is known as being one of the best all-around woods for workability. it is stable, straight-grained, and machines well. the only difficulties typically arise if the wood is being stained, as it can sometimes give blotchy resultsusing a sanding sealer prior to staining, or using a gel-based stain is recommended. sapwood is common, and may contribute to a high wastage factor."," cabinetry, fine furniture, flooring, interior millwork, veneer, turned objects, and small specialty wood items."
 makore," tieghemella heckelii, t. africana", western and middle africa (from sierra leone to gabon)," 180-200 ft (55-60 m) tall, 4-6 ft (1.2-1.8 m) trunk diameter",  43 lbs/ft3 (685 kg/m3)," 1,200 lbf (5,350 n)"," 16,330 lbf/in2 (112.6 mpa)","  1,552,000 lbf/in2 (10.71 gpa)"," 8,290 lbf/in2 (57.2 mpa)"," radial 5.5%, tangential 7.7%, volumetric 12.4%, t/r ratio 1.4"," heartwood is very durable, and is also resistant to insect attack."," generally easy to work, though sections with interlocked grain can cause tearout during planing or other machining operations. makore will react when put into direct contact with iron, becoming discolored and stained. makore also has a pronounced blunting effect on cutters due to its high silica content. besides this dulling effect, makore turns well, and is easy to glue and finish."," veneer, plywood, furniture, cabinetry, flooring, boatbuilding, musical instruments, turned objects, and other small wooden specialty items."
" jatoba, brazilian cherry", hymenaea courbaril," central america, southern mexico, northern south america, and the west indies"," 100-130 ft (30-40 m) tall, 2-4 ft (.6-1.2 m) trunk diameter",57lbs/ft3 (910 kg/m3)," 2,690 lbf (11,950 n)"," 22,510 lbf/in2 (155.2 mpa)","  2,745,000 lbf/in2 (18.93 gpa)"," 11,780 lbf/in2 (81.2 mpa)"," radial 4.2%, tangential 8.0%, volumetric 12.1%, t/r ratio 1.9"," jatoba is rated as being very durable in regards to rot resistance, and is also resistant to termites and most other insects. (though it has been reported to be susceptible to attack from marine borers.)"," jatoba is considered difficult to work with on account of its density and hardness, and has a moderate blunting effect on tool cutters. jatoba also tends to be difficult to plane without tearout due to its interlocking grain. however, jatoba glues, stains, turns, and finishes well.responds well to steam-bending."," flooring, furniture, cabinetry, tool handles, shipbuilding, railroad ties, turned objects, and other small specialty items."
" tiete rosewood, patagonian cherry, sirari", guibourtia hymenaeifolia (syn.g. chodatiana), south america," 130-165 ft (40-50 m) tall,3-6 ft (1-2 m) trunk diameter", 59 lbs/ft3 (945 kg/m3)," 2,790 lbf (12,410 n)"," 15,830 lbf/in2 (109.2 mpa)"," 2,030,000 lbf/in2 (14.00 gpa)", no data available," radial 4.0%, tangential 7.0%, volumetric 9.7%, t/r ratio 1.8"," no specific data is available on the decay resistance of tiete rosewood, but tests have shown that untreated wood used in exterior applications has a tendency to warp and check."," tiete rosewood is hard and dense, making it more difficult to work than lighter woods, but its straight and uniform grain give it a reasonable workability. also, wood species in the guibourtia genus tend to contain silica that can prematurely dull cutters."," interior flooring, turned objects, and other small specialty wood items."
"sweet cherry, wild cherry, european cherry", prunus avium, europe and asia," 32-65 ft (10-20 m) tall, 1-2 ft (.3-.6 m) trunk diameter",  39 lbs/ft3 (600 kg/m3)," 1,150 lbf (5,120 n)"," 14,980 lbf/in2 (103.3 mpa)","  1,529,000 lbf/in2 (10.55 gpa)"," 7,250 lbf/in2 (50.0 mpa)","radial 5.1%, tangential 8.4%, volumetric 13.8%, t/r ratio 1.6", heartwood is rated as being moderately durable to non-durable regarding decay resistance. sweet cherry is also susceptible to insect attack.,"sweet cherry is easy to work with both machine and hand tools. the only difficulties typically arise if the wood is being stained, as it can sometimes give blotchy results due to its fine, close grain. a sanding sealer or gel stain is recommended. glues, turns, and finishes well."," veneer, furniture, cabinetry, turned objects, musical instruments, and carvings."
 american chestnut, castanea dentata, eastern united states," 100-120 ft (30-37 m) tall, 5-7 ft (1.5-2.0 m) trunk diameter*", 30 lbs/ft3 (480 kg/m3)," 540 lbf (2,400 n)"," 8,600 lbf/in2 (59.3 mpa)"," 1,230,000 lbf/in2 (8.48 gpa)"," 5,320 lbf/in2 (36.7 mpa)"," radial 3.4%, tangential 6.7%, volumetric 11.6%, t/r ratio 2.0"," rated as very durable, though many trees killed by the chestnut blight of the early 1900s were left standing and eventually were damaged by insects."," overall easy to work with both hand and machine tools. chestnut splits easily, so care must be taken in nailing and screwing the wood. due to its coarsetexture, turning is mediocre. glues, stains, and finishes well."," flooring, rustic furniture, shingles, and reclaimed lumber."
