Repository: rkn2/Roman-material-database-info

﻿# Roman-material-database

ABSTRACT: The Historic Materials Database is an interactive database of construction materials used in antiquity. This is the first step of my larger PhD project that will enable a wider audience to create 3D and virtual reality (VR) models of historic structures.  By helping a user build accurate models, my project will provide new perspectives of historic buildings and cities to historians, archaeologists, and others who study the past.

TEAM MEMBERS AND ROLES: 

Project director:	Becca Napolitano, graduate student at Princeton in Civil Engineering (rkn2@princeton.edu)

Project manager:	Becca Napolitano

Technical lead: 	Becca Napolitano

File: data_cleaning/trees_cleaned.csv (part 2 of 7)
" abura, bahia", mitragynaspp. (sometimes listed as hallea or fleroya genera), west and central africa,30,35,m,1,1.5,m,560,kg/m3,"3,670",n,81.1,mpa,9.56,gpa,42.9,mpa,radial,4.3,tangential,9.2,volumetric,13.3, non-durable; poor resistance to decay or insect attack. good acid resistance., takes glue and finishes well. has a slight blunting effect on cutting edges and tools due to a moderate silica content (.25%).," a general-purpose lumber used for furniture, interior millwork, plywood, and flooring.",,,,,,,
" buckeye, ohio buckeye, yellow buckeye", aesculus spp. (a. flava and a. glabra), eastern united states,15,23,m,0.5,0.6,m,400,kg/m3,"1,560",n,51.7,mpa,8.07,gpa,28.8,mpa,radial,3.6,tangential,8.1,volumetric,12.5," buckeye has poor decay resistance, and is rated as non-durable to perishable."," buckeye is generally easy to work, but its unusually low density can lead to fuzzy surfaces, similar to aspen or cottonwood. responds poorly to steam bending.glues and finishes well."," furniture, utility wood, boxes/crates, pulpwood; while the burl sections are used for electric guitar tops, pen blanks, and other small,specialtyturned objects.",,,,,,,
 buckthorn," rhamnus spp. (rhamnus cathartica, r. purshiana, etc.)"," widespread throughout europe, north america, asia, and northern africa",5,10,m,0.15,0.2,m,605,kg/m3,"4,630",n,60,mpa,6.62,gpa,41.9,mpa,radial,3.2,tangential,4.6,volumetric,7.6, no data available.," easy to work, though significant end-checking can occur if not dried properly. buckthorn's working characteristics are reminiscent of cherry, and it turns, glues, and finishes well."," posts, turned objects, carvings, and other small wooden specialty items.",,,,,,,
" bulletwood, massaranduba", manilkara bidentata,"caribbean, central and south america",30,46,m,0.6,1.2,m,"1,080",kg/m3,"13,920",n,192.2,mpa,23.06,gpa,89.2,mpa,radial,6.7,tangential,9.4,volumetric,16.8," rated as very durable, with good resistance to most insect attack. susceptible to marine borers.","despite its high density, bulletwood generally produces good results with both hand and machine tools, though it does exhibit an above-average dulling effect on cutters. responds well to steam-bending. can pose challenges in gluing due to high density and oil content."," heavy construction (within its natural range), decking, flooring, boatbuilding, bent parts, and turned objects.",,,,,,,
"australian buloke, bulloak",allocasuarina luehmannii, eastern australia,9,15,m,0.3,0.6,m,"1,110",kg/m3,"22,510",n,,,,,,,,,,,,,,,,,,,,,,
" butternut, white walnut", juglans cinerea, eastern united states,20,30,m,0.6,1,m,435,kg/m3,"2,180",n,55.9,mpa,8.14,gpa,35.2,mpa,radial,3.4,tangential,6.4,volumetric,10.6, decay resistance is rated as moderately durable to non-durable.; also susceptible to insect attack.," butternut is easily worked with both hand and machine tools. however, being so soft, butternut has a tendency to leave some fuzzy surfaces after planing or sanding, and sharp cutters and fine-grit sandpaper is recommended. butternut glues, stains, and finishes well."," veneer, carving, furniture, interior trim, boxes, and crates.",,,,,,,
"camelthorn, giraffe thorn",vachellia erioloba (syn. acaciaerioloba),southern africa,9,15,m,0.3,0.6,m,"1,185",kg/m3,"16,370",n,,,,,,,,,,,,,,,,,,,,,,
" camphor, camphor laurel", cinnamomum camphora," native to southeast asia, widely planted throughout tropical and subtropical regions worldwide",20,30,m,0.6,1.2,m,520,kg/m3,"4,440",n,80.5,mpa,11.56,gpa,40.1,mpa,radial,3.1,tangential,5.4,volumetric,8.7," rated as durable, with mixed resistance to various insect attacks."," camphor's moderate density makes it easy to shape and machine with minimal effort. areas of interlocked grain may cause tearout issues, but complications are usually minimal. glues and finishes well."," veneer, turned objects, chests, cabinetry, and furniture.",,,,,,,
" canarywood, canary", centrolobium spp., south america (from panama down to southern brazil),20,30,m,0.6,1,m,830,kg/m3,"6,750",n,131.6,mpa,14.93,gpa,67.2,mpa,radial,2.4,tangential,5.6,volumetric,8.4," rated as very durable in regard to decay resistance, as well as being resistant to termite and marine borer attack."," easy to work with both hand and machine tools, though some tearout can occur during planing on pieces with wild or irregular grain. good dimensional stability. turns, glues and finishes well."," construction lumber, railroad crossties, flooring, veneers, boatbuilding, furniture, cabinetry, and turned items.",,,,,,,
" itin, caranda", prosopis kuntzei, gran chaco region of south america,6,11,m,0.3,0.6,m,"1,275",kg/m3,"14,220",n,153.8,mpa,17.38,gpa,87.6,mpa,radial,5.5,tangential,6.8,volumetric,14, itin is considered durable to very durable regarding decay resistance.," itin can be more difficult to work than other species of mesquite in the prosopis genus on account of its high density, but overall, it is manageable. glues, turns, and finishes well."," flooring, firewood, turned objects, cabinetry, furniture, carvings, and other small specialty wood items.",,,,,,,
 catalpa, catalpa spp. (c. speciosa and c.bignonioides)," native to eastern united states, butnaturalizedthroughoutnorth america",15,30,m,0.6,1.2,m,460,kg/m3,"2,450",n,64.8,mpa,8.35,gpa,18.9,mpa,radial,2.5,tangential,4.9,volumetric,7.3," catalpa is rated as being durable regarding decay resistance, and holds up well in direct ground contact."," generally easy to work with hand and machine tools, though care must be taken during sanding to avoid creating indents and ridges where the lighter latewood areas tend to sand more readily than the earlywood portions. (using a rigid-backed sanding block is recommended.) turns, glues, and finishes well, though pore-filling is necessary to obtain a smooth finished surface."," fence posts, utility wood, cabinetry, and carving.",,,,,,,
" cebil, curupay", anadenanthera colubrina (syn.anadenanthera macrocarpa)," argentina, brazil, and paraguay",20,25,m,0.6,1,m,"1,025",kg/m3,"16,150",n,193.2,mpa,18.04,gpa,94.4,mpa,radial,4.6,tangential,7.6,volumetric,12," rated as verydurable. resistant to termites, though more susceptible to other insect attacks.", generally hard to work with on account of its irregular grain and high density. cebil also has a pronounced blunting effect on cutters. turns well.," flooring, exterior construction, furniture, and turned objects.",,,,,,,
" alaskan yellow cedar, nootka cypress",cupressus nootkatensis*, northwest coast of north america,30,37,m,1.2,1.8,m,495,kg/m3,"2,580",n,76.6,mpa,9.79,gpa,43.5,mpa,radial,2.8,tangential,6,volumetric,9.2," reported to be durable to very durable regarding decay resistance, and alsoresistantto most insect attacks."," easy to work with both hand and machine tools, though pieces with wavy grain may produce tearout during planing. holds paint well. stains, glues, and finishes well."," carving,boatbuilding, siding, flooring, decking, outdoor furniture,musical instruments (flutes, soundboards on guitars), boxes and chests, and various utility/constructionapplications.",,,,,,,
" aromatic red cedar, eastern redcedar", juniperus virginiana, eastern north america,30,35,m,1,1.2,m,530,kg/m3,"4,000",n,60.7,mpa,6.07,gpa,41.5,mpa,radial,3.1,tangential,4.7,volumetric,7.8," regarded as excellent in resistance to both decay and insect attack, aromatic red cedar is frequently used for fence posts used in direct ground contact with no pre-treating of the wood."," overall, aromatic red cedar is easy to work, notwithstanding any knots or irregularities present in the wood. it reportedly has a high silica content, which can dull cutters. aromatic red cedar glues and finishes well, though in many applications, the wood is left unfinished to preserve its aromatic properties."," fence posts, closet and chest linings, carvings, outdoor furniture, birdhouses, pencils, bows, and small wooden specialty items.",,,,,,,
" atlantic white cedar, southern white cedar", chamaecyparis thyoides, coastal plain regions of eastern united states,20,30,m,0.3,0.6,m,380,kg/m3,"1,560",n,46.9,mpa,6.41,gpa,32.4,mpa,radial,2.9,tangential,5.4,volumetric,8.8, reported to be durable to very durable regarding decay resistance.," easy to work with both hand and machine tools. holds paint well. stains, glues, and finishes well."," boatbuilding, carving, siding, shingles, and construction lumber.",,,,,,,
"australian red cedar, toona",toona ciliata (syn. cedrela toona),southern asia and australia,30,40,m,1,1.5,m,485,kg/m3,"3,130",n,71.5,mpa,9.22,gpa,36.1,mpa,radial,3.8,tangential,6.3,volumetric,10.8, rated as moderately durable; moderate to poor insect resistance., easy to work with both hand and machine tools. some difficulty can be encountered when surfacing quartersawn surfaces with interlocked grain. can also exude resin and gum up cutters. glues and finishes well.," furniture, cabinetry, veneer, musical instruments (guitar tops), and boatbuilding.",,,,,,,
 cedar of lebanon, cedrus libani, mountainous areas of themediterraneanregion,30,40,m,1.5,2.1,m,520,kg/m3,"3,670",n,82,mpa,10.1,gpa,42,mpa,radial,4.1,tangential,6,volumetric,10.4," rated as very durable, and generally resistant to insect attack."," easy to work with hand and machine tools, though knots and bark inclusions can cause difficulties in machining. turns, glues, and finishes well."," veneer,cabinetry, building construction, and turned objects.",,,,,,,
" aromatic red cedar, eastern redcedar", juniperus virginiana, eastern north america,30,35,m,1,1.2,m,530,kg/m3,"4,000",n,60.7,mpa,6.07,gpa,41.5,mpa,radial,3.1,tangential,4.7,volumetric,7.8," regarded as excellent in resistance to both decay and insect attack, aromatic red cedar is frequently used for fence posts used in direct ground contact with no pre-treating of the wood."," overall, aromatic red cedar is easy to work, notwithstanding any knots or irregularities present in the wood. it reportedly has a high silica content, which can dull cutters. aromatic red cedar glues and finishes well, though in many applications, the wood is left unfinished to preserve its aromatic properties."," fence posts, closet and chest linings, carvings, outdoor furniture, birdhouses, pencils, bows, and small wooden specialty items.",,,,,,,
" incense cedar, california white cedar", calocedrus decurrens (syn.libocedrus decurrens), western north america (primarily california),20,30,m,1,1.5,m,385,kg/m3,"2,090",n,55.2,mpa,7.17,gpa,35.9,mpa,radial,3.3,tangential,5.2,volumetric,7.7," despite the commonness of pockets of fungal decay (sometimes referred to as ;pecky cedar), dried wood is rated as durable to very durable in regards to decay resistance, and the wood is sometimes used for fence posts on account of its good weatheringcharacteristics."," easy to work with both hand and machine tools. holds paint very well. stains, glues, and finishes well. excellent dimensional stability."," pencils,venetianblinds, fence posts, construction lumber, sheathing, siding, chests, and various exterior furniture applications.",,,,,,,
" northern white cedar, eastern arborvitae", thuja occidentalis, northeastern north america,15,20,m,0.4,0.6,m,350,kg/m3,"1,420",n,44.8,mpa,5.52,gpa,27.3,mpa,radial,2.2,tangential,4.9,volumetric,7.2, rated as durable to very durable regarding decay resistance; also resistant to termites and powder post beetles.," northern white cedar has good overall working characteristics, and works easily with both hand and machine tools. however, the wood is both soft and weak, giving it poor screw-holding capabilities. northern white cedar glues and finishes well."," fences, posts, shingles, piles, canoes, outdoor furniture, railroad ties, and paper (pulpwood).",,,,,,,
" port orford cedar, lawson's cypress", chamaecyparis lawsoniana, pacific northwest united states,45,60,m,1.2,1.8,m,465,kg/m3,"2,620",n,84.8,mpa,11.35,gpa,41.9,mpa,radial,4.6,tangential,6.9,volumetric,10.1," reported to be durable to very durable regarding decay resistance, and alsoresistantto most insect attacks. (also reported to have good resistance to acid corrosionåÑport orford cedar was used for storage battery separators during and prior to world war ii.)"," easy to work with both hand and machine tools. holds paint well. stains, glues, and finishes well."," arrow shafts, musical instruments (soundboards on guitars), boatbuilding, boxes and chests, decking, and various interior millwork applications.",,,,,,,
 southern redcedar, juniperus silicicola (juniperus viriginiana var. silicicola), southeastern united states,15,,m,0.6,,m,505,kg/m3,"2,710",n,64.8,mpa,8.07,gpa,45.3,mpa,radial,2.2,tangential,4,volumetric,7, no data available., no data available., no data available.,,,,,,,
" spanish cedar, cedro", cedrela odorata, native to central and south america and the caribbean; <br />also grown on plantations,20,30,m,1,1.5,m,470,kg/m3,"2,670",n,70.8,mpa,9.12,gpa,40.4,mpa,radial,4.1,tangential,6.2,volumetric,10.2," spanish cedar ranges from durable to moderately durable regarding decay resistance, and is also resistant to termite attack; the wood is also reported to have excellent weathering characteristics. older, slower-growing trees from the wild tend to produce wood that is more durable than wood from younger, plantation-grown trees."," spanish cedar is easy to work with both hand and machine tools. however, due to its low density and softness, spanish cedar tends to leave fuzzy surfaces if not machined with sharp cutters; extra sanding up to finer grits may be required to obtain a smooth wood surface. also, natural gum pockets can remain wet and may ooze out onto the surrounding surface, which can clog and gum up saw blades, and make finishing the wood a challenge."," veneer, plywood, cabinetry, musical instruments, (flamenco and classical guitars), humidors, and boatbuilding.",,,,,,,
" western redcedar, western red cedar", thuja plicata, pacific northwest united states/canada,50,60,m,2,4,m,370,kg/m3,"1,560",n,51.7,mpa,7.66,gpa,31.4,mpa,radial,2.4,tangential,5,volumetric,6.8," western redcedar has been rated as durable to very durable in regard to decay resistance, though ithas a mixed resistance to insect attack."," easy to work with both hand or machine tools, though it dents and scratches very easily due to its softness, and can sand unevenly due to the difference in density between the earlywood and latewood zones. glues and finishes well. iron-based fasteners can stain and discolor the wood, especially in the presence of moisture."," shingles, exterior siding and lumber, boatbuilding, boxes, crates, and musical instruments.",,,,,,,
" redheart, chakte kok", erythroxylum spp. and simira spp., southern mexico to southern brazil and paraguay,15,20,m,0.3,0.5,m,640,kg/m3,"5,380",n,98.7,mpa,10.32,gpa,46.2,mpa,radial,2.8,tangential,8.2,volumetric,10.6, laboratory tests have shown redheart to be moderately durable to attack by decay fungi.," redheart has good working characteristics, and planes,machines, and sands well. turns, glues, and finishes well, though a brown color shift is to be expected.","turned objects, inlays, veneer, fine furniture, and small specialty wood items.",,,,,,,
" chakte viga, paela, aripin", caesalpinia platyloba, tropical areas of mexico and central america,6,9,m,0.3,0.6,m,935,kg/m3,"10,010",n,,,17.76,gpa,,,radial,2.8,tangential,8.2,volumetric,10.6," chakte viga has been used as afence-postmaterial, with reports stating that the wood lasts up to 100 years in the ground."," despite its high density, chakte viga generally responds well to mostmachiningoperations, though interlocked grain can result in tearout. turns, glues, and finishes well."," inlays, furniture, flooring,and turned objects.",,,,,,,
" chechen, chechem, black poisonwood, caribbean rosewood", metopium brownei," dominican republic, cuba, jamaica, guatemala, belize, and southeastern mexico",15,35,m,1,1.5,m,990,kg/m3,"10,010",n,,,,,,,radial,4.1,tangential,6.7,volumetric,10.8," rated as being very durable, and moderately resistant to most insect attacks.","fairly easy to work, but tearout may occur when machining pieces with interlocked grain. glues and finishes well, though because of its density and tendency to split, nails and screws should be pre-bored."," veneer, furniture, cabinetry, flooring, turned objects, and small specialty wood items.",,,,,,,
" black cherry, cherry, american cherry", prunus serotina, eastern north america,15,30,m,1,1.5,m,560,kg/m3,"4,230",n,84.8,mpa,10.3,gpa,49,mpa,radial,3.7,tangential,7.1,volumetric,11.5, heartwood is rated as being very durable and resistant to decay.," cherry is known as being one of the best all-around woods for workability. it is stable, straight-grained, and machines well. the only difficulties typically arise if the wood is being stained, as it can sometimes give blotchy resultsåÑusing a sanding sealer prior to staining, or using a gel-based stain is recommended. sapwood is common, and may contribute to a high wastage factor."," cabinetry, fine furniture, flooring, interior millwork, veneer, turned objects, and small specialty wood items.",,,,,,,
 makore," tieghemella heckelii, t. africana", western and middle africa (from sierra leone to gabon),55,60,m,1.2,1.8,m,685,kg/m3,"5,350",n,112.6,mpa,10.71,gpa,57.2,mpa,radial,5.5,tangential,7.7,volumetric,12.4," heartwood is very durable, and is also resistant to insect attack."," generally easy to work, though sections with interlocked grain can cause tearout during planing or other machining operations. makore will react when put into direct contact with iron, becoming discolored and stained. makore also has a pronounced blunting effect on cutters due to its high silica content. besides this dulling effect, makore turns well, and is easy to glue and finish."," veneer, plywood, furniture, cabinetry, flooring, boatbuilding, musical instruments, turned objects, and other small wooden specialty items.",,,,,,,
" jatoba, brazilian cherry", hymenaea courbaril," central america, southern mexico, northern south america, and the west indies",30,40,m,0.6,1.2,m,910,kg/m3,"11,950",n,155.2,mpa,18.93,gpa,81.2,mpa,radial,4.2,tangential,8,volumetric,12.1," jatoba is rated as being very durable in regards to rot resistance, and is also resistant to termites and most other insects. (though it has been reported to be susceptible to attack from marine borers.)"," jatoba is considered difficult to work with on account of its density and hardness, and has a moderate blunting effect on tool cutters. jatoba also tends to be difficult to plane without tearout due to its interlocking grain. however, jatoba glues, stains, turns, and finishes well.responds well to steam-bending."," flooring, furniture, cabinetry, tool handles, shipbuilding, railroad ties, turned objects, and other small specialty items.",,,,,,,
" tiete rosewood, patagonian cherry, sirari", guibourtia hymenaeifolia (syn.g. chodatiana), south america,40,50,m,1,2,m,945,kg/m3,"12,410",n,109.2,mpa,14,gpa,,,radial,4,tangential,7,volumetric,9.7," no specific data is available on the decay resistance of tiete rosewood, but tests have shown that untreated wood used in exterior applications has a tendency to warp and check."," tiete rosewood is hard and dense, making it more difficult to work than lighter woods, but its straight and uniform grain give it a reasonable workability. also, wood species in the guibourtia genus tend to contain silica that can prematurely dull cutters."," interior flooring, turned objects, and other small specialty wood items.",,,,,,,
"sweet cherry, wild cherry, european cherry", prunus avium, europe and asia,10,20,m,0.3,0.6,m,600,kg/m3,"5,120",n,103.3,mpa,10.55,gpa,50,mpa,radial,5.1,tangential,8.4,volumetric,13.8, heartwood is rated as being moderately durable to non-durable regarding decay resistance. sweet cherry is also susceptible to insect attack.,"sweet cherry is easy to work with both machine and hand tools. the only difficulties typically arise if the wood is being stained, as it can sometimes give blotchy results due to its fine, close grain. a sanding sealer or gel stain is recommended. glues, turns, and finishes well."," veneer, furniture, cabinetry, turned objects, musical instruments, and carvings.",,,,,,,
 american chestnut, castanea dentata, eastern united states,30,37,m,1.5,2,m,480,kg/m3,"2,400",n,59.3,mpa,8.48,gpa,36.7,mpa,radial,3.4,tangential,6.7,volumetric,11.6," rated as very durable, though many trees killed by the chestnut blight of the early 1900s were left standing and eventually were damaged by insects."," overall easy to work with both hand and machine tools. chestnut splits easily, so care must be taken in nailing and screwing the wood. due to its coarsetexture, turning is mediocre. glues, stains, and finishes well."," flooring, rustic furniture, shingles, and reclaimed lumber.",,,,,,,
 horse chestnut, aesculus hippocastanum, eastern europe,20,30,m,0.6,1,m,500,kg/m3,"3,630",n,67.5,mpa,7.15,gpa,37.7,mpa,,,,,,,,,,,,,,,,
" sweet chestnut, spanish chestnut, european chestnut", castanea sativa, europe and asia minor,30,37,m,1.5,2,m,590,kg/m3,"3,010",n,71.4,mpa,8.61,gpa,43.8,mpa,radial,4.2,tangential,6.9,volumetric,12.6," rated as durable to very durable, thoughsusceptibleto insect attack.","overall easy to work with both hand and machine tools. chestnut splits easily, so care must be taken in nailing and screwing the wood. due to its coarsetexture, turning is mediocre. glues, stains, and finishes well."," furniture, veneer, and carvings.",,,,,,,
" chico zapote, zapote,sapodilla",manilkara zapota, southern mexico and central america,20,30,m,0.6,1,m,"1,040",kg/m3,"13,210",n,184.2,mpa,20.41,gpa,85.8,mpa,radial,6.2,tangential,9.2,volumetric,16, reported to have outstandingdurabilityandinsectresistance. (intact chico zapote beams have been found amidthe ruins of mayan temples.)," checking is common with this species, and even turning blanks are sometimes sold dry instead of green. can be difficult to work on account of its density, butgenerallyproduces good results. moderate blunting effect on cutters. turns and finishes well."," cabinetry, furniture, archery bows, flooring, turned objects, and other smallspecialtywood items.",,,,,,,
 chinaberry, melia azedarach," southern asia, australia and oceania",9,15,m,0.3,0.6,m,610,kg/m3,"4,400",n,97.2,mpa,8.97,mpa,55.9,mpa,radial,5,tangential,8.5,volumetric,13.6," there are many conflicting reports on chinaberry's durability. the heartwood is generally considered at least moderately durable, and somewhat resistant to insect attack."," due to it's moderate density and generally straight grain, chinaberry is quite easy to work it cuts, planes, sands, and glues well. perhaps the only difficulty is in its large pores, which tend to give a very open and grainy finished appearance, which may need to be filled, particularly if a smooth glossy surface is desired. (though if left as-is, it serves well inapplicationswhere a rustic look is desired.)"," veneer, carvings, furniture, and turned objects.",,,,,,,
"giant chinkapin,chinquapin",chrysolepis chrysophylla (formerlycastanopsischrysophylla),pacific coast region of the united states,20,30,m,1,1.2,m,515,kg/m3,"3,250",n,73.8,mpa,8.55,gpa,28.6,mpa,radial,4.6,tangential,7.4,volumetric,13.2,rated as non-durable to perishable; poor insect resistance.,"overall working characteristics are good for both hand and machine tools, though drying defects are common if lumber is not carefully dried. glues, stains, and finishes well.","furniture, veneer, and small specialty wood objects.",,,,,,,
" cocobolo, cocobola, cocabola", dalbergia retusa, central america,14,18,m,0.5,0.6,m,"1,095",kg/m3,"14,140",n,158,mpa,18.7,gpa,81.3,mpa,radial,2.7,tangential,4.3,volumetric,7,"rated as very durable, and also resistant to insect attack.its natural oils are reported to give it good resistance to degrade from wet/dry cycles."," due to the high oil content found in this wood, it can occasionally cause problems with <gluing. also, the woodåÕs color can bleed into surrounding wood when applying a finish, so care must be taken on the initial seal coats not to smear the woodåÕs color/oils into surrounding areas.tearout can occur during planing if interlocked grain is present; the wood also has a moderate blunting effect on cutting edges/tools due to its high density. cocobolo has excellent turning properties."," fine furniture, musical instruments, turnings, and other small specialty objects.",,,,,,,
"cocuswood, jamaican ebony",brya ebenus,the caribbean (primarily jamaica and cuba),9,15,m,0.08,0.15,m,"1,160",kg/m3,"16,550",n,,,,,,,,,,,,,,,,,,,,,,
"kentucky coffeetree, coffeetree"," gymnocladus spp.,gymnocladus dioicus", eastern north america,20,30,m,0.6,1,m,675,kg/m3,"6,180",n,72.4,mpa,9.79,gpa,45.5,mpa,radial,4.1,tangential,7.6,volumetric,11.9," reports range from moderately durable to very durable regarding decay resistance, and is reported to fare well in direct ground contact. reports are mixed on resistance to insect attack."," coffeetree has good working characteristics, and nearly every machining operation can be done with good and expected results. glues, stains, and finishes well."," furniture,cabinetry, fence posts, and utility wood.",,,,,,,
"coolibah, coolibah burl","eucalyptus coolabah, eucalyptus microtheca",australia,8,15,m,0.6,1,m,"1,085",kg/m3,"16,590",n,,,,,,,,,,,,,,,,,,,,,,
 black cottonwood, populus trichocarpa, northwestern north america,25,45,m,1.5,2,m,385,kg/m3,"1,560",n,58.6,mpa,8.76,gpa,31,mpa,radial,3.6,tangential,8.6,volumetric,12.4,"rated as non-durable, and alsosusceptibleto insect attack.","easy to work with hand and machine tools, though sharp cutters are necessary when planing to avoid fuzzysurfaces, (subsequent fine-sanding may be necessary to obtain a smooth surface).responds poorly to steam bending. does not split easily, and has poor nail-holding capability. wood has atendencyto warp and distort during drying. glues and finishes well."," boxes/crates, veneer, plywood, and various utility purposes.",,,,,,,
 eastern cottonwood, populus deltoides, central and eastern united states,30,50,m,1.2,2,m,450,kg/m3,"1,910",n,58.6,mpa,9.45,gpa,33.9,mpa,radial,3.9,tangential,9.2,volumetric,13.9," rated as non-durable, and alsosusceptibleto insect attack.","easy to work with hand and machine tools, though sharp cutters are necessary when planing to avoid fuzzysurfaces, (subsequent fine-sanding may be necessary to obtain a smooth surface).responds poorly to steam bending. does not split easily, and has poor nail-holding capability. wood has atendencyto warp and distort during drying. glues and finishes well.","boxes/crates, veneer, plywood, and various utility purposes.",,,,,,,
" cucumbertree, cucumber magnolia", magnoliaacuminata, eastern united states,15,24,m,0.6,1,m,530,kg/m3,"3,110",0n,84.8,mpa,12.55,gpa,43.5,mpa,radial,5.2,tangential,8.8,volumetric,13.6," rated as non-durable to perishable regarding decay resistance, and alsosusceptibleto insect attack."," generally easy to work with both hand and machine tools. turns, glues, stains, and finishes well."," veneer, plywood, interior trim,upholstered furniture frames, and general utility wood.",,,,,,,
" cumaru, brazilian teak", dipteryx odorata, northern south america,40,50,m,1,1.5,m,"1,085",kg/m3,"14,800",n,175.1,mpa,22.33,gpa,95.5,mpa,radial,5.3,tangential,7.7,volumetric,12.6," cumaru has excellent durability and weathering properties. the wood is rated as very durable regarding decay resistance, though it may be susceptible to some insect attacks."," tends to be difficult to work on account of its density and interlocked grain. if the grain is not too interlocked, cumaru can be surface-planed to a smooth finish. however, the wood contains silica and will have a moderate blunting effect on tool cutters. due to its high oil content and density, cumaru can present difficulties in gluing, and pre-boring is necessary when screwing or nailing the wood."," flooring, cabinetry, furniture, heavy construction, docks, railroad ties, bearings, handles, and other turned objects.",,,,,,,
" cebil, curupay", anadenanthera colubrina (syn.anadenanthera macrocarpa)," argentina, brazil, and paraguay",20,25,m,0.6,1,m,"1,025",kg/m3,"16,150",n,193.2,mpa,18.04,gpa,94.4,mpa,radial,4.6,tangential,7.6,volumetric,12," rated as verydurable. resistant to termites, though more susceptible to other insect attacks.", generally hard to work with on account of its irregular grain and high density. cebil also has a pronounced blunting effect on cutters. turns well.," flooring, exterior construction, furniture, and turned objects.",,,,,,,
" cypress, baldcypress", taxodium distichum, southeastern united states,24,37,m,1,1.5,m,515,kg/m3,"2,270",n,73.1,mpa,9.93,gpa,43.9,mpa,radial,3.8,tangential,6.2,volumetric,10.5," old-growth cypress is rated as being durable to very durable in regards to decay resistance, while wood from younger trees is only rated as moderately durable.","sharp cutters and light passes are recommended when working with cypress to avoid tearout. also, the wood has been reported by some sources to have a moderate dulling effect on cutting edges. cypress has good gluing, nailing, finishing, and paint-holding properties."," exterior construction, docks, boatbuilding, interior trim, and veneer.",,,,,,,
" australian cypress,white cypress pine"," callitris glaucophylla (syn. c. glauca, c. columellaris)", australia,20,30,m,0.5,0.6,m,650,kg/m3,"6,060",n,79.6,mpa,9.32,gpa,51.5,mpa,radial,3.7,tangential,4.9,volumetric,8.7," reported to be very durable regarding decay resistance, and is also resistant to insect attack."," generally easy to work, though frequent small knots can sometimes cause tearout or other machining difficulties. glues and finishes well."," veneer, plywood, flooring, furniture, and other light construction purposes.",,,,,,,
" cypress, baldcypress", taxodium distichum, southeastern united states,24,37,m,1,1.5,m,515,kg/m3,"2,270",n,73.1,mpa,9.93,gpa,43.9,mpa,radial,3.8,tangential,6.2,volumetric,10.5," old-growth cypress is rated as being durable to very durable in regards to decay resistance, while wood from younger trees is only rated as moderately durable.","sharp cutters and light passes are recommended when working with cypress to avoid tearout. also, the wood has been reported by some sources to have a moderate dulling effect on cutting edges. cypress has good gluing, nailing, finishing, and paint-holding properties."," exterior construction, docks, boatbuilding, interior trim, and veneer.",,,,,,,
gowen cypress,cupressusgoveniana,endemic to coastal california,9,16,m,0.3,0.6,m,480,kg/m3,"2,520",n,56.9,mpa,4.5,gpa,25.4,mpa,,,,,,,,,,,,,,,,
leyland cypress,cupressusx leylandii,"originated as a hybrid in wales, uk; no natural range",20,30,m,0.6,1,m,500,kg/m3,"1,890",n,82.7,mpa,6.82,gpa,38,mpa,radial,2.8,tangential,6.7,volumetric,9.6,rated as moderately durable; mixed resistance to insect attack.," overall easy to work with hand and machine tools, though areas around knots can be problematic. reportedly difficult to steam bend. glues, stains, and finishes well.","utility lumber, fence posts, musical instruments (flamenco guitars), furniture, boatbuilding, and turned objects.",,,,,,,
"mediterranean cypress, italian cypress",cupressussempervirens,eastern mediterranean region,20,30,m,0.6,1,m,535,kg/m3,"2,490",n,44.6,mpa,5.28,gpa,,,,,,,,,,,,,,,,,,
"mexican cypress, cedar of goa",cupressuslusitanica,mexico and central america; also cultivated worldwide,20,30,m,0.6,1,m,470,kg/m3,"2,240",n,76.4,mpa,8.72,gpa,39,mpa,radial,2.8,tangential,5.9,volumetric,8.1,conflicting reports on durability from non-durable tomoderatelydurable; mixed resistance to insect attack.," overall easy to work with hand and machine tools, though areas around knots can be problematic. reportedly difficult to steam bend. glues, stains, and finishes well."," construction lumber, poles/posts, musical instruments (flamenco guitars), and turned objects.",,,,,,,
monterey cypress,cupressusmacrocarpa,endemic to central coast of california; cultivated throughout north america and europe,15,25,m,0.6,1,m,515,kg/m3,"2,750",n,81.2,mpa,7.81,gpa,39.4,mpa,radial,3.5,tangential,6.3,volumetric,8.5,rated as moderately durable; mixed resistance to insect attack.," overall easy to work with hand and machine tools, though areas around knots can be problematic. reportedly difficult to steam bend. glues, stains, and finishes well."," utility lumber, fence posts, musical instruments (flamenco guitars), furniture, boatbuilding, and turned objects.",,,,,,,
"lemonwood, degame",calycophyllum candidissimum,cuba and central america,12,24,m,0.3,0.6,m,810,kg/m3,"8,350",n,152.4,mpa,15.75,gpa,67.5,mpa,radial,4.8,tangential,8.6,volumetric,13.2, mixed reports depending on type of decay fungi; usually rated as moderately durable. excellent resistance to marine borers.," overall working properties are fair, though dry wood is reported to have a high cutting resistance. lemonwood turns, glues, and finishes well."," archery bows, carvings, turned objects, and fishing rods.",,,,,,,
"deglupta, kamarere,mindanao gum",eucalyptus deglupta,southeast asia (also grown on plantations throughout tropics),30,60,m,1.2,1.8,m,500,kg/m3,"2,880",n,79.6,mpa,10.79,gpa,46.7,mpa,radial,3.8,tangential,8.5,volumetric,15.5,rated as non-durable; poor insect resistance.,"generally easy to work with hand or machine tools, though tearout is common on quartersawn surfaces due to the strongly interlocked grain. glues and finishes well.","paper (pulpwood), veneer, furniture, and millwork.",,,,,,,
" dogwood, flowering dogwood", cornus florida, eastern north america,9,12,m,0.3,0.4,m,815,kg/m3,"9,560",n,115.3,mpa,13.26,gpa,60.3,mpa,radial,7.1,tangential,11.3,volumetric,19.9," since there tends to be very little heartwood, dogwood is usually composed entirely of sapwood, which is considered non-durable to perishable. alsosusceptibleto insect attack."," despite it's high density and interlocked grain, dogwood tends to produce decent results with both hand and machine tools, though it can have a blunting effect on cutters. glues, turns, and finishes well."," golf club heads, textile shuttles, bows (archery), mallets, pulleys, and turned objects.",,,,,,,
 douglas-fir, pseudotsuga menziesii, western north america,60,75,m,1.5,2,m,510,kg/m3,"2,760",n,86.2,mpa,12.17,gpa,47.9,mpa,radial,4.5,tangential,7.3,volumetric,11.6," douglas-fir heartwood is rated to be moderately durable in regard to decay, but is susceptible to insect attack."," typically machines well, but has a moderate blunting effect on cutters. accepts stains, glues, and finishes well."," veneer, plywood, and structural/construction lumber.",,,,,,,
" afzelia, doussie", afzelia spp., africa and southeast asia,25,37,m,1,1.5,m,805,kg/m3,"8,050",n,122.3,mpa,14.44,gpa,74.1,mpa,radial,2.3,tangential,3.9,volumetric,6.3," rated as very durable. moderately resistant to termites, and variously resistant/susceptible to other insect attacks."," generally considered somewhat difficult to work on account of its interlocked grain, causing tearout during machining operations. afzelia also has a pronounced dulling effect on cutters. gluing and finishing can be variable, and some species contain water-soluble yellow deposits in the pores which can pose challenges in staining or finishing with water-based products."," furniture,cabinetry, veneer, flooring, docks, boatbuilding, exterior millwork and construction, turned objects, inlays, and other small specialty wood items.",,,,,,,
"ebiara, berlinia, poculi, red zebrawood","berlinia spp. (b. auriculata, b.bracteosa, b.confusa, and b. grandiflora)",west africa,30,40,m,1,1.5,m,725,kg/m3,"5,690",n,109.6,mpa,11.14,gpa,55.4,mpa,radial,4.7,tangential,8.7,volumetric,13.2,"varies with species, but is generally rated as moderately durable; good insect resistance, though sapwood is vulnerable to ambrosia and powder post beetles.","generally easy to work with hand or machine tools, though planing or surfacing interlocked grain may result in tearout, particularly on quartersawn surfaces. glues, turns, and finishes well.","veneer, furniture, cabinetry, turned objects, and other small speciality wood items.",,,,,,,
" gaboon ebony, african ebony, nigerian ebony, cameroon ebony", diospyros crassiflora, equatorial west africa,15,18,m,0.6,1,m,955,kg/m3,"13,700",n,158.1,mpa,16.89,gpa,76.3,mpa,radial,8.3,tangential,11.2,volumetric,19.6," ebony is rated as being very durable, with good resistance to termites and other insects."," can be difficult to work due to its extremely high density. has a dulling effect on cutters. tearout may occur on pieces that have interlocked or irregular grain. due to the high oil content found in this wood, it can occasionally cause problems with gluing.finishes well, and polishes to a high luster. responds well to steam bending."," small/ornamental items, such as piano keys, musical instrument parts, pool cues, carvings, and other small specialty items.",,,,,,,
" black and white ebony, pale moon ebony"," diospyros malabarica (syn. diospyros embryopteris, d. peregrina)",laos and southeast asia,15,35,m,0.3,1,m,825,kg/m3,"7,920",n,,,,,,,,,,,,,,,,,,,,,,
" brown ebony, guayacan"," caesalpinia spp. (c. granadillo, c. paraguariensis, c.pluviosa)", semi-arid regions of south america,10,15,m,0.6,1,m,"1,160",kg/m3,"15,970",n,158,mpa,18.7,gpa,81.3,mpa,radial,4.5,tangential,7.7,volumetric,12.7," rated as very durable, thoughsusceptibleto insect attack."," generally difficult to work on account of its highdensityand irregular grain. brown ebony is well suited to lathe work, and turns and finishes well.", primarily for turned objects; also used for heavy constructionwithinits natural range.,,,,,,,
" ceylon ebony, east indian ebony", diospyros ebenum, southeast asia,15,25,m,0.3,0.6,m,915,kg/m3,"10,790",n,128.6,mpa,14.07,gpa,63.5,mpa,radial,5.4,tangential,8.8,volumetric,14.3, portions of black heartwood are very durable regarding decay resistance.," overall difficult to work on account of its density and strong blunting effect on cutting edges. can be difficult to dry, with checks or other drying defects developing. can be difficult to glue. ebony turns superbly, and takes a very high natural polish."," inlay, carving, musical instrument parts (piano keys, bridges, nuts, etc.), and turnedobjects.",,,,,,,
" ceylon ebony, east indian ebony", diospyros ebenum, southeast asia,15,25,m,0.3,0.6,m,915,kg/m3,"10,790",n,128.6,mpa,14.07,gpa,63.5,mpa,radial,5.4,tangential,8.8,volumetric,14.3, portions of black heartwood are very durable regarding decay resistance.," overall difficult to work on account of its density and strong blunting effect on cutting edges. can be difficult to dry, with checks or other drying defects developing. can be difficult to glue. ebony turns superbly, and takes a very high natural polish."," inlay, carving, musical instrument parts (piano keys, bridges, nuts, etc.), and turnedobjects.",,,,,,,
" gaboon ebony, african ebony, nigerian ebony, cameroon ebony", diospyros crassiflora, equatorial west africa,15,18,m,0.6,1,m,955,kg/m3,"13,700",n,158.1,mpa,16.89,gpa,76.3,mpa,radial,8.3,tangential,11.2,volumetric,19.6," ebony is rated as being very durable, with good resistance to termites and other insects."," can be difficult to work due to its extremely high density. has a dulling effect on cutters. tearout may occur on pieces that have interlocked or irregular grain. due to the high oil content found in this wood, it can occasionally cause problems with gluing.finishes well, and polishes to a high luster. responds well to steam bending."," small/ornamental items, such as piano keys, musical instrument parts, pool cues, carvings, and other small specialty items.",,,,,,,
" macassar ebony, striped ebony", diospyros celebica, southeast asia,15,20,m,0.4,,m,"1,120",kg/m3,"14,140",n,157.2,mpa,17.35,gpa,80.2,mpa,,,,,,,,,,,,,,,,
" black and white ebony, pale moon ebony"," diospyros malabarica (syn. diospyros embryopteris, d. peregrina)",laos and southeast asia,15,35,m,0.3,1,m,825,kg/m3,"7,920",n,,,,,,,,,,,,,,,,,,,,,,
 texas ebony, ebenopsis ebano, southern texas and eastern mexico,6,9,m,0.3,0.6,m,965,kg/m3,"12,560",n,152.3,mpa,16.54,gpa,74.1,mpa,,,,,,,,,,,,,,,,
