Repository: rkn2/Roman-material-database-info

﻿# Roman-material-database

ABSTRACT: The Historic Materials Database is an interactive database of construction materials used in antiquity. This is the first step of my larger PhD project that will enable a wider audience to create 3D and virtual reality (VR) models of historic structures.  By helping a user build accurate models, my project will provide new perspectives of historic buildings and cities to historians, archaeologists, and others who study the past.

TEAM MEMBERS AND ROLES: 

Project director:	Becca Napolitano, graduate student at Princeton in Civil Engineering (rkn2@princeton.edu)

Project manager:	Becca Napolitano

Technical lead: 	Becca Napolitano

File: data_cleaning/output.csv (part 3 of 10)
Common Name(s),Scientific Name,Distribution,Tree Size,Average Dried Weight,Janka Hardness,Modulus of Rupture,Elastic Modulus,Crushing Strength,Shrinkage,Rot Resistance,Workability,Common Uses
 horse chestnut, aesculus hippocastanum, eastern europe," 65-100 ft (20-30 m) tall, 2-3 ft (.6-1.0 m) trunk diameter", 31 lbs/ft3 (500 kg/m3)," 820 lbf (3,630 n)"," 9,790 lbf/in2 (67.5 mpa)"," 1,036,000 lbf/in2 (7.15 gpa)"," 5,460 lbf/in2 (37.7 mpa)","no data available, values most likely very similar to buckeye"," horse chestnut has poor decay resistance, and is rated as non-durable to perishable."," horse chestnut is generally easy to work, but it's low density and interlocked grain can lead to fuzzy surfaces, similar to aspen or cottonwood. glues and finishes well."," veneer, furniture, plywood, interior trim, and turned objects."
" sweet chestnut, spanish chestnut, european chestnut", castanea sativa, europe and asia minor," 100-120 ft (30-37 m) tall, 5-7 ft (1.5-2.0 m) trunk diameter", 37 lbs/ft3 (590 kg/m3)," 680 lbf (3,010 n)"," 10,360 lbf/in2 (71.4 mpa)"," 1,248,000 lbf/in2 (8.61 gpa)"," 6,360 lbf/in2 (43.8 mpa)"," radial 4.2%, tangential 6.9%, volumetric 12.6%, t/r ratio 1.6"," rated as durable to very durable, thoughsusceptibleto insect attack.","overall easy to work with both hand and machine tools. chestnut splits easily, so care must be taken in nailing and screwing the wood. due to its coarsetexture, turning is mediocre. glues, stains, and finishes well."," furniture, veneer, and carvings."
,,,,,,,,,,,,
" chico zapote, zapote,sapodilla",manilkara zapota, southern mexico and central america," 65-100 ft (20-30 m) tall, 2-3 ft (.6-1 m) trunk diameter"," 65 lbs/ft3 (1,040 kg/m3)"," 2,970 lbf (13,210 n)","26,710 lbf/in2(184.2 mpa)","2,960,000 lbf/in2(20.41 gpa)","12,440 lbf/in2(85.8 mpa)"," radial 6.2%, tangential 9.2%, volumetric 16.0%, t/r ratio 1.5", reported to have outstandingdurabilityandinsectresistance. (intact chico zapote beams have been found amidthe ruins of mayan temples.)," checking is common with this species, and even turning blanks are sometimes sold dry instead of green. can be difficult to work on account of its density, butgenerallyproduces good results. moderate blunting effect on cutters. turns and finishes well."," cabinetry, furniture, archery bows, flooring, turned objects, and other smallspecialtywood items."
 chinaberry, melia azedarach," southern asia, australia and oceania"," 30-50 ft (9-15 m) tall, 1-2 ft (.3-.6 m) trunk diameter", 38 lbs/ft3 (610 kg/m3)," 990 lbf (4,40 n)"," 14,100 lbf/in2 (97.2 mpa)"," 1,300,000 lbf/in2 (8.97 mpa)"," 8,100 lbf/in2 (55.9 mpa)"," radial 5.0%, tangential 8.5%, volumetric 13.6%, t/r ratio 1.7"," there are many conflicting reports on chinaberry's durability. the heartwood is generally considered at least moderately durable, and somewhat resistant to insect attack."," due to it's moderate density and generally straight grain, chinaberry is quite easy to work it cuts, planes, sands, and glues well. perhaps the only difficulty is in its large pores, which tend to give a very open and grainy finished appearance, which may need to be filled, particularly if a smooth glossy surface is desired. (though if left as-is, it serves well inapplicationswhere a rustic look is desired.)"," veneer, carvings, furniture, and turned objects."
"giant chinkapin,chinquapin",chrysolepis chrysophylla (formerlycastanopsischrysophylla),pacific coast region of the united states,"65-100 ft (20-30 m) tall, 3-4 ft (1-1.2 m) trunk diameter",37 lbs/ft3 (515 kg/m3),"730 lbf (3,250 n)","10,700 lbf/in2 (73.8 mpa)","1,240,000 lbf/in2 (8.55 gpa)","4,150 lbf/in2 (28.6 mpa)"," radial 4.6%, tangential 7.4%, volumetric 13.2%, t/r ratio 1.6",rated as non-durable to perishable; poor insect resistance.,"overall working characteristics are good for both hand and machine tools, though drying defects are common if lumber is not carefully dried. glues, stains, and finishes well.","furniture, veneer, and small specialty wood objects."
" cocobolo, cocobola, cocabola", dalbergia retusa, central america," 45-60 ft (14-18 m) tall, 1.5-2 ft (50-60 cm) trunk diameter"," 69 lbs/ft3 (1,095 kg/m3)","2,960 lbf (14,140 n)","22,910 lbf/in2(158.0 mpa)*","2,712,000 lbf/in2(18.70 gpa)*","11,790 lbf/in2(81.3 mpa)*","radial 2.7%, tangential 4.3%, volumetric 7.0%, t/r ratio 1.6","rated as very durable, and also resistant to insect attack.its natural oils are reported to give it good resistance to degrade from wet/dry cycles."," due to the high oil content found in this wood, it can occasionally cause problems with <gluing. also, the woods color can bleed into surrounding wood when applying a finish, so care must be taken on the initial seal coats not to smear the woods color/oils into surrounding areas.tearout can occur during planing if interlocked grain is present; the wood also has a moderate blunting effect on cutting edges/tools due to its high density. cocobolo has excellent turning properties."," fine furniture, musical instruments, turnings, and other small specialty objects."
"cocuswood, jamaican ebony",brya ebenus,the caribbean (primarily jamaica and cuba),"30-50 ft (9-15 m) tall, 3-6 in (8-15 cm) trunk diameter","72 lbs/ft3 (1,160 kg/m3)","3,720 lbf (16,550 n)",no data available,no data available,no data available,no data available, rated as durable to very durable.," despite its high density, cocuswood is easy to work."," turned objects, woodwinds (flutes, oboes, bagpipes, etc.), carvings, inlays, and other small specialty items."
"kentucky coffeetree, coffeetree"," gymnocladus spp.,gymnocladus dioicus", eastern north america," 65-100 ft (20-30 m) tall, 2-3 ft (.6-1 m) trunk diameter", 42 lbs/ft3 (675 kg/m3)," 1,390 lbf (6,180 n)"," 10,500 lbf/in2 (72.4 mpa)"," 1,420,000 lbf/in2 (9.79 gpa)"," 6,600 lbf/in2 (45.5 mpa)"," radial 4.1%, tangential 7.6%, volumetric 11.9%, t/r ratio 1.9"," reports range from moderately durable to very durable regarding decay resistance, and is reported to fare well in direct ground contact. reports are mixed on resistance to insect attack."," coffeetree has good working characteristics, and nearly every machining operation can be done with good and expected results. glues, stains, and finishes well."," furniture,cabinetry, fence posts, and utility wood."
"coolibah, coolibah burl","eucalyptus coolabah, eucalyptus microtheca",australia,"25-50 ft (8-15 m) tall, 2-3 ft (.6-1 m) trunk diameter","68 lbs/ft3 (1,085 kg/m3)","3,730 lbf (16,590 n)",no data available,no data available,no data available, no data available, no data available., no data available.," turned objects, knife and gun grips, inlay, and other small specialty items."
 black cottonwood, populus trichocarpa, northwestern north america," 80-150 ft (25-45 m) tall, 5-6 ft (1.5-2.0 m) trunk diameter", 24 lbs/ft3 (385 kg/m3)," 350 lbf (1,560 n)"," 8,500 lbf/in2 (58.6 mpa)"," 1,270,000 lbf/in2 (8.76 gpa)"," 4,500 lbf/in2 (31.0 mpa)"," radial 3.6%, tangential 8.6%, volumetric 12.4%, t/r ratio 2.4","rated as non-durable, and alsosusceptibleto insect attack.","easy to work with hand and machine tools, though sharp cutters are necessary when planing to avoid fuzzysurfaces, (subsequent fine-sanding may be necessary to obtain a smooth surface).responds poorly to steam bending. does not split easily, and has poor nail-holding capability. wood has atendencyto warp and distort during drying. glues and finishes well."," boxes/crates, veneer, plywood, and various utility purposes."
 eastern cottonwood, populus deltoides, central and eastern united states," 100-165 ft (30-50 m) tall, 4-6 ft (1.2-2.0 m) trunk diameter", 28 lbs/ft3 (450 kg/m3)," 430 lbf (1,910 n)"," 8,500 lbf/in2 (58.6 mpa)"," 1,370,000 lbf/in2 (9.45 gpa)"," 4,910 lbf/in2 (33.9 mpa)"," radial 3.9 %, tangential 9.2%, volumetric 13.9%, t/r ratio 2.4"," rated as non-durable, and alsosusceptibleto insect attack.","easy to work with hand and machine tools, though sharp cutters are necessary when planing to avoid fuzzysurfaces, (subsequent fine-sanding may be necessary to obtain a smooth surface).responds poorly to steam bending. does not split easily, and has poor nail-holding capability. wood has atendencyto warp and distort during drying. glues and finishes well.","boxes/crates, veneer, plywood, and various utility purposes."
" cucumbertree, cucumber magnolia", magnoliaacuminata, eastern united states," 50-80 ft (15-24 m) tall, 2-3 ft (.6-1 m) trunk diameter", 33 lbs/ft3 (530 kg/m3)," 700 lbf (3,110n)"," 12,300 lbf/in2 (84.8 mpa)"," 1,820,000 lbf/in2 (12.55 gpa)"," 6,310 lbf/in2 (43.5 mpa)"," radial 5.2%, tangential 8.8%, volumetric 13.6%, t/r ratio 1.7"," rated as non-durable to perishable regarding decay resistance, and alsosusceptibleto insect attack."," generally easy to work with both hand and machine tools. turns, glues, stains, and finishes well."," veneer, plywood, interior trim,upholstered furniture frames, and general utility wood."
" cumaru, brazilian teak", dipteryx odorata, northern south america," 130-160 ft (40-50 m) tall, 3-5 ft (1-1.5 m) trunk diameter","  68 lbs/ft3 (1,085 kg/m3)"," 3,330 lbf (14,800 n)"," 25,390 lbf/in2 (175.1 mpa)"," 3,237,000 lbf/in2 (22.33 gpa)"," 13,850 lbf/in2 (95.5 mpa)"," radial 5.3%, tangential 7.7%, volumetric 12.6%, t/r ratio 1.5"," cumaru has excellent durability and weathering properties. the wood is rated as very durable regarding decay resistance, though it may be susceptible to some insect attacks."," tends to be difficult to work on account of its density and interlocked grain. if the grain is not too interlocked, cumaru can be surface-planed to a smooth finish. however, the wood contains silica and will have a moderate blunting effect on tool cutters. due to its high oil content and density, cumaru can present difficulties in gluing, and pre-boring is necessary when screwing or nailing the wood."," flooring, cabinetry, furniture, heavy construction, docks, railroad ties, bearings, handles, and other turned objects."
" cebil, curupay", anadenanthera colubrina (syn.anadenanthera macrocarpa)," argentina, brazil, and paraguay"," 65-80 ft (20-25 m) tall, 2-3 ft (.6-1.0 m) trunk diameter"," 64 lbs/ft3 (1,025 kg/m3)"," 3,630 lbf (16,150 n)"," 28,010 lbf/in2 (193.2 mpa)"," 2,617,000 lbf/in2 (18.04 gpa)"," 13,700 lbf/in2 (94.4 mpa)"," radial 4.6%, tangential 7.6%, volumetric 12.0%, t/r ratio 1.7"," rated as verydurable. resistant to termites, though more susceptible to other insect attacks.", generally hard to work with on account of its irregular grain and high density. cebil also has a pronounced blunting effect on cutters. turns well.," flooring, exterior construction, furniture, and turned objects."
" cypress, baldcypress", taxodium distichum, southeastern united states,"80-120 ft (24-37 m) tall, 3-5 ft (1-1.5 m) trunk diameter",  32 lbs/ft3 (515 kg/m3)," 510 lbf (2,270 n)"," 10,600 lbf/in2 (73.1 mpa)"," 1,440,000 lbf/in2 (9.93 gpa)"," 6,360 lbf/in2 (43.9 mpa)"," radial 3.8%, tangential 6.2%, volumetric 10.5%, t/r ratio 1.6"," old-growth cypress is rated as being durable to very durable in regards to decay resistance, while wood from younger trees is only rated as moderately durable.","sharp cutters and light passes are recommended when working with cypress to avoid tearout. also, the wood has been reported by some sources to have a moderate dulling effect on cutting edges. cypress has good gluing, nailing, finishing, and paint-holding properties."," exterior construction, docks, boatbuilding, interior trim, and veneer."
" australian cypress,white cypress pine"," callitris glaucophylla (syn. c. glauca, c. columellaris)", australia," 65-100 ft (20-30 m) tall, 1.5-2 ft (.5-.6 m) trunk diameter", 41 lbs/ft3 (650 kg/m3)," 1,360 lbf (6,060 n)"," 11,550 lbf/in2 (79.6 mpa)"," 1,351,000 lbf/in2 (9.32 gpa)"," 7,460 lbf/in2 (51.5 mpa)"," radial 3.7%, tangential 4.9%, volumetric 8.7%, t/r ratio 1.3"," reported to be very durable regarding decay resistance, and is also resistant to insect attack."," generally easy to work, though frequent small knots can sometimes cause tearout or other machining difficulties. glues and finishes well."," veneer, plywood, flooring, furniture, and other light construction purposes."
" cypress, baldcypress", taxodium distichum, southeastern united states,"80-120 ft (24-37 m) tall, 3-5 ft (1-1.5 m) trunk diameter",  32 lbs/ft3 (515 kg/m3)," 510 lbf (2,270 n)"," 10,600 lbf/in2 (73.1 mpa)"," 1,440,000 lbf/in2 (9.93 gpa)"," 6,360 lbf/in2 (43.9 mpa)"," radial 3.8%, tangential 6.2%, volumetric 10.5%, t/r ratio 1.6"," old-growth cypress is rated as being durable to very durable in regards to decay resistance, while wood from younger trees is only rated as moderately durable.","sharp cutters and light passes are recommended when working with cypress to avoid tearout. also, the wood has been reported by some sources to have a moderate dulling effect on cutting edges. cypress has good gluing, nailing, finishing, and paint-holding properties."," exterior construction, docks, boatbuilding, interior trim, and veneer."
gowen cypress,cupressusgoveniana,endemic to coastal california,"30-50 ft (9-16 m) tall, 1-2 ft (.3-.6 m) trunk diameter",30 lbs/ft3 (480 kg/m3),"570 lbf (2,520 n)","8,250 lbf/in2 (56.9 mpa)","653,000 lbf/in2 (4.50 gpa)","3,680 lbf/in2 (25.4 mpa)", no data available; most likely very similar to monterey cypress,rated as moderately durable; mixed resistance to insect attack.," overall easy to work with hand and machine tools, though areas around knots can be problematic. reportedly difficult to steam bend. glues, stains, and finishes well.","not generally used for lumber; other closely-related cypresses have been used for utility lumber, fence posts, musical instruments (flamenco guitars), furniture, boatbuilding, and turned objects."
leyland cypress,cupressusx leylandii,"originated as a hybrid in wales, uk; no natural range","65-100 ft (20-30 m) tall, 2-3 ft (.6-1 m) trunk diameter",31 lbs/ft3 (500 kg/m3),"430 lbf (1,890 n)","12,000 lbf/in2 (82.7 mpa)","989,000 lbf/in2 (6.82 gpa)","5,510 lbf/in2 (38.0 mpa)"," radial 2.8%, tangential 6.7%, volumetric 9.6%, t/r ratio 2.4",rated as moderately durable; mixed resistance to insect attack.," overall easy to work with hand and machine tools, though areas around knots can be problematic. reportedly difficult to steam bend. glues, stains, and finishes well.","utility lumber, fence posts, musical instruments (flamenco guitars), furniture, boatbuilding, and turned objects."
"mediterranean cypress, italian cypress",cupressussempervirens,eastern mediterranean region,"65-100 ft (20-30 m) tall, 2-3 ft (.6-1 m) trunk diameter",33 lbs/ft3 (535 kg/m3),"560 lbf (2,490 n)","6,460 lbf/in2 (44.6 mpa)","766,000 lbf/in2 (5.28 gpa)",no data available, no data available,rated as durable; mixed resistance to insect attack.," overall easy to work with hand and machine tools, though areas around knots can be problematic. reportedly difficult to steam bend. glues, stains, and finishes well.","utility lumber, fence posts, musical instruments (flamenco guitars), furniture, boatbuilding, and turned objects."
"mexican cypress, cedar of goa",cupressuslusitanica,mexico and central america; also cultivated worldwide,"65-100 ft (20-30 m) tall, 2-3 ft (.6-1 m) trunk diameter",29 lbs/ft3 (470 kg/m3),"500 lbf (2,240 n)","11,080 lbf/in2 (76.4 mpa)","1,264,000 lbf/in2 (8.72 gpa)","5,650 lbf/in2 (39.0 mpa)"," radial 2.8%, tangential 5.9%, volumetric 8.1%, t/r ratio 2.1",conflicting reports on durability from non-durable tomoderatelydurable; mixed resistance to insect attack.," overall easy to work with hand and machine tools, though areas around knots can be problematic. reportedly difficult to steam bend. glues, stains, and finishes well."," construction lumber, poles/posts, musical instruments (flamenco guitars), and turned objects."
monterey cypress,cupressusmacrocarpa,endemic to central coast of california; cultivated throughout north america and europe,"50-82 ft (15-25 m) tall, 2-3 ft (.6-1 m) trunk diameter",32 lbs/ft3 (515 kg/m3),"620 lbf (2,750 n)","11,770 lbf/in2 (81.2 mpa)","1,133,000 lbf/in2 (7.81 gpa)","5,710 lbf/in2 (39.4 mpa)"," radial 3.5%, tangential 6.3%, volumetric 8.5%, t/r ratio 1.8",rated as moderately durable; mixed resistance to insect attack.," overall easy to work with hand and machine tools, though areas around knots can be problematic. reportedly difficult to steam bend. glues, stains, and finishes well."," utility lumber, fence posts, musical instruments (flamenco guitars), furniture, boatbuilding, and turned objects."
<span><span>dalmata</span></span>,<span><span>cynometra</span> <span>spruceana</span> (commonly mislabeled as <span>swartzia</span></span><span><span>arborescens</span>)</span>,south america,no data available,"64 lbs/ft3(1,030 kg/m3)","2,620 lbf(11,640 n)*",no data available,no data available,no data available,no data available, no data available.," reported to be difficult to work, though it turns well."," turned objects, boxes, knife handles, and other small specialty wood items."
"lemonwood, degame",calycophyllum candidissimum,cuba and central america,"40-80 ft (12-24 m) tall, 1-2 ft (.3-.6 m) trunk diameter",51 lbs/ft3 (810 kg/m3),"1,880 lbf (8,350 n)","22,100 lbf/in2 (152.4 mpa)","2,284,000 lbf/in2 (15,75 gpa)","9,790 lbf/in2 (67.5 mpa)"," radial 4.8%, tangential 8.6%, volumetric 13.2%, t/r ratio 1.8", mixed reports depending on type of decay fungi; usually rated as moderately durable. excellent resistance to marine borers.," overall working properties are fair, though dry wood is reported to have a high cutting resistance. lemonwood turns, glues, and finishes well."," archery bows, carvings, turned objects, and fishing rods."
"deglupta, kamarere,mindanao gum",eucalyptus deglupta,southeast asia (also grown on plantations throughout tropics),"100-200 ft (30-60 m) tall, 3-6 ft (1.2-1.8 m) trunk diameter",31 lbs/ft3 (500 kg/m3),"650 lbf (2,880 n)","11,550 lbf/in2 (79.6 mpa)","1,565,000 lbf/in2 (10.79 gpa)","6,780 lbf/in2 (46.7 mpa)"," radial 3.8%, tangential 8.5%, volumetric 15.5%, t/r ratio 2.2",rated as non-durable; poor insect resistance.,"generally easy to work with hand or machine tools, though tearout is common on quartersawn surfaces due to the strongly interlocked grain. glues and finishes well.","paper (pulpwood), veneer, furniture, and millwork."
" dogwood, flowering dogwood", cornus florida, eastern north america," 30-40 ft (9-12 m) tall, 1-1.3 ft (.3-.4 m) trunk diameter", 51 lbs/ft3 (815 kg/m3)," 2,150 lbf (9,560 n)"," 16,720 lbf/in2 (115.3 mpa)"," 1,922,000 lbf/in2 (13.26 gpa)","8,740 lbf/in2 (60.3 mpa)"," radial 7.1%, tangential 11.3%, volumetric 19.9%, t/r ratio 1.6"," since there tends to be very little heartwood, dogwood is usually composed entirely of sapwood, which is considered non-durable to perishable. alsosusceptibleto insect attack."," despite it's high density and interlocked grain, dogwood tends to produce decent results with both hand and machine tools, though it can have a blunting effect on cutters. glues, turns, and finishes well."," golf club heads, textile shuttles, bows (archery), mallets, pulleys, and turned objects."
 douglas-fir, pseudotsuga menziesii, western north america," 200-250 ft (60-75 m) tall, 5-6 ft (1.5-2 m) trunk diameter",  32 lbs/ft3 (510 kg/m3)," 620 lbf (2,760 n)"," 12,500 lbf/in2 (86.2 mpa)","  1,765,000 lbf/in2 (12.17 gpa)"," 6,950 lbf/in2 (47.9 mpa)"," radial 4.5%, tangential 7.3%, volumetric 11.6%, t/r ratio 1.6"," douglas-fir heartwood is rated to be moderately durable in regard to decay, but is susceptible to insect attack."," typically machines well, but has a moderate blunting effect on cutters. accepts stains, glues, and finishes well."," veneer, plywood, and structural/construction lumber."
" afzelia, doussie", afzelia spp., africa and southeast asia," 80-120 ft (25-37 m) tall, 3-5 ft (1-1.5 m) trunk diameter",50 lbs/ft3 (805 kg/m3)," 1,810 lbf (8,050 n)"," 17,740 lbf/in2 (122.3 mpa)","2,094,000 lbf/in2 (14.44 gpa)"," 10,750 lbf/in2 (74.1 mpa)"," radial 2.3%, tangential 3.9%, volumetric 6.3%, t/r ratio 1.7"," rated as very durable. moderately resistant to termites, and variously resistant/susceptible to other insect attacks."," generally considered somewhat difficult to work on account of its interlocked grain, causing tearout during machining operations. afzelia also has a pronounced dulling effect on cutters. gluing and finishing can be variable, and some species contain water-soluble yellow deposits in the pores which can pose challenges in staining or finishing with water-based products."," furniture,cabinetry, veneer, flooring, docks, boatbuilding, exterior millwork and construction, turned objects, inlays, and other small specialty wood items."
"ebiara, berlinia, poculi, red zebrawood","berlinia spp. (b. auriculata, b.bracteosa, b.confusa, and b. grandiflora)",west africa,"100-130 ft (30-40 m) tall, 3-5 ft (1-1.5 m) trunk diameter",45 lbs/ft3 (725 kg/m3),"1,280 lbf (5,690 n)","15,890 lbf/in2 (109.6 mpa)","1,616,000 lbf/in2 (11.14 gpa)","8,040 lbf/in2 (55.4 mpa)"," radial 4.7%, tangential 8.7%, volumetric 13.2%, t/r ratio 1.9","varies with species, but is generally rated as moderately durable; good insect resistance, though sapwood is vulnerable to ambrosia and powder post beetles.","generally easy to work with hand or machine tools, though planing or surfacing interlocked grain may result in tearout, particularly on quartersawn surfaces. glues, turns, and finishes well.","veneer, furniture, cabinetry, turned objects, and other small speciality wood items."
" gaboon ebony, african ebony, nigerian ebony, cameroon ebony", diospyros crassiflora, equatorial west africa," 50-60 ft (15-18 m) tall, 2-3 ft (.6-1 m) trunk diameter", 60 lbs/ft3 (955 kg/m3)," 3,080 lbf (13,700 n)"," 22,930 lbf/in2 (158.1 mpa)","  2,449,000 lbf/in2 (16.89 gpa)"," 11,060 lbf/in2 (76.3 mpa)"," radial 8.3%, tangential 11.2%, volumetric 19.6%, t/r ratio 1.3"," ebony is rated as being very durable, with good resistance to termites and other insects."," can be difficult to work due to its extremely high density. has a dulling effect on cutters. tearout may occur on pieces that have interlocked or irregular grain. due to the high oil content found in this wood, it can occasionally cause problems with gluing.finishes well, and polishes to a high luster. responds well to steam bending."," small/ornamental items, such as piano keys, musical instrument parts, pool cues, carvings, and other small specialty items."
" black and white ebony, pale moon ebony"," diospyros malabarica (syn. diospyros embryopteris, d. peregrina)",laos and southeast asia,"50-115 ft (15-35 m) tall, 1-3 ft (.3-1 m) trunk diameter",51lbs/ft3 (825 kg/m3),"1,780lbf(7,920 n)", no data available, no data available, no data available,no data available," reported to be very durable;moderate insect/borer resistance, though portions of the wood commonly have insect holes present."," generally works and turns well, though pieces can be difficult to dry without checking.","turned objects, inlay, and other small wood projects."
" brown ebony, guayacan"," caesalpinia spp. (c. granadillo, c. paraguariensis, c.pluviosa)", semi-arid regions of south america," 30-50 ft (10-15 m) tall, 2-3 ft (.6-1.0 m) trunk diameter"," 72 lbs/ft3 (1,160 kg/m3)"," 3,590 lbf (15,970 n)","22,910 lbf/in2(158.0 mpa)*","2,712,000 lbf/in2(18.70 gpa)*","11,790 lbf/in2(81.3 mpa)*"," radial 4.5%, tangential 7.7%, volumetric 12.7%, t/r ratio 1.7"," rated as very durable, thoughsusceptibleto insect attack."," generally difficult to work on account of its highdensityand irregular grain. brown ebony is well suited to lathe work, and turns and finishes well.", primarily for turned objects; also used for heavy constructionwithinits natural range.
" ceylon ebony, east indian ebony", diospyros ebenum, southeast asia," 50-80 ft (15-25 m) tall, 1-2 ft (.3-.6 m) trunk diameter", 57 lbs/ft3 (915 kg/m3)," 2,430 lbf (10,790 n)"," 18,650 lbf/in2 (128.6 mpa)"," 2,040,000 lbf/in2 (14.07 gpa)"," 9,210 lbf/in2 (63.5 mpa)"," radial 5.4%, tangential 8.8%, volumetric 14.3%, t/r ratio 1.6", portions of black heartwood are very durable regarding decay resistance.," overall difficult to work on account of its density and strong blunting effect on cutting edges. can be difficult to dry, with checks or other drying defects developing. can be difficult to glue. ebony turns superbly, and takes a very high natural polish."," inlay, carving, musical instrument parts (piano keys, bridges, nuts, etc.), and turnedobjects."
" ceylon ebony, east indian ebony", diospyros ebenum, southeast asia," 50-80 ft (15-25 m) tall, 1-2 ft (.3-.6 m) trunk diameter", 57 lbs/ft3 (915 kg/m3)," 2,430 lbf (10,790 n)"," 18,650 lbf/in2 (128.6 mpa)"," 2,040,000 lbf/in2 (14.07 gpa)"," 9,210 lbf/in2 (63.5 mpa)"," radial 5.4%, tangential 8.8%, volumetric 14.3%, t/r ratio 1.6", portions of black heartwood are very durable regarding decay resistance.," overall difficult to work on account of its density and strong blunting effect on cutting edges. can be difficult to dry, with checks or other drying defects developing. can be difficult to glue. ebony turns superbly, and takes a very high natural polish."," inlay, carving, musical instrument parts (piano keys, bridges, nuts, etc.), and turnedobjects."
" gaboon ebony, african ebony, nigerian ebony, cameroon ebony", diospyros crassiflora, equatorial west africa," 50-60 ft (15-18 m) tall, 2-3 ft (.6-1 m) trunk diameter", 60 lbs/ft3 (955 kg/m3)," 3,080 lbf (13,700 n)"," 22,930 lbf/in2 (158.1 mpa)","  2,449,000 lbf/in2 (16.89 gpa)"," 11,060 lbf/in2 (76.3 mpa)"," radial 8.3%, tangential 11.2%, volumetric 19.6%, t/r ratio 1.3"," ebony is rated as being very durable, with good resistance to termites and other insects."," can be difficult to work due to its extremely high density. has a dulling effect on cutters. tearout may occur on pieces that have interlocked or irregular grain. due to the high oil content found in this wood, it can occasionally cause problems with gluing.finishes well, and polishes to a high luster. responds well to steam bending."," small/ornamental items, such as piano keys, musical instrument parts, pool cues, carvings, and other small specialty items."
" macassar ebony, striped ebony", diospyros celebica, southeast asia," 50-65 ft (15-20m) tall, 1.5 ft (.4 m) trunk diameter","70 lbs/ft3 (1,120 kg/m3)"," 3,220 lbf (14,140 n)","22,790 lbf/in2 (157.2 mpa)"," 2,515,000 lbf/in2 (17.35 gpa)"," 11,630 lbf/in2 (80.2 mpa)",no data available, heartwood is rated as very durable; poorinsect/borer resistance.," tends to be rather difficult to work, due to its high density, blunting effect on cutters, and its occasionally interlocked grain. the wood is also prone to checking and splitting during drying, and drying defects are not uncommon. the wood is excellent for turned objects."," veneer, high-end cabinetry, billiard cues, musical instruments, and other small specialty items."
"mun ebony, vietnamese ebony",diospyros mun,laos and vietnam,"reported to be a small, slow-growing tree","67 lbs/ft3 (1,065 kg/m3)","3,000 lbf (13,350 n)",no data available,no data available,no data available,no data available, no data available.," difficult to work due to its high density. as with other ebonies, mun ebony may present difficulties in gluing. turns and finishes superbly.","inlay, carvings, veneer, and turned objects."
" black and white ebony, pale moon ebony"," diospyros malabarica (syn. diospyros embryopteris, d. peregrina)",laos and southeast asia,"50-115 ft (15-35 m) tall, 1-3 ft (.3-1 m) trunk diameter",51lbs/ft3 (825 kg/m3),"1,780lbf(7,920 n)", no data available, no data available, no data available,no data available," reported to be very durable;moderate insect/borer resistance, though portions of the wood commonly have insect holes present."," generally works and turns well, though pieces can be difficult to dry without checking.","turned objects, inlay, and other small wood projects."
 texas ebony, ebenopsis ebano, southern texas and eastern mexico," 20-30 ft (6-9 m) tall, 1-2 ft (.3-.6 m) trunk diameter",60 lbs/ft3 (965 kg/m3)," 2,820 lbf (12,560 n)","22,090 lbf/in2 (152.3 mpa)","2,398,000 lbf/in2 (16.54 gpa)","10,740 lbf/in2 (74.1 mpa)",no available data, reported to be very durable regarding decay resistance.," can be difficult to work on account of its density, but turns superbly, and able to take a very high natural polish."," knife handles, inlay, finefurniture, turned objects, and other small, specialty wood items."
" persimmon, white ebony", diospyros virginiana, eastern united states," 60-80 ft (18-24 m) tall, 1-2 ft (.3-.6 m) trunk diameter", 52 lbs/ft3 (835 kg/m3)," 2,300 lbf (10,230 n)"," 17,700 lbf/in2 (122.1 mpa)"," 2,010,000 lbf/in2 (13.86 gpa)"," 9,170 lbf/in2 (63.2 mpa)"," radial 7.9%, tangential 11.2%, volumetric 19.1%, t/r ratio 1.4"," being that nearly all of persimmon is sapwood, it is rated as perishable and issusceptibleto insect attack."," overall workability is so-so. persimmon generally responds well to hand tools, but can be difficult to plane and blunts cutting edges faster than expected. turns and finishes well."," turned objects, golf club heads, veneer, and other small specialty wood items."
" ekki, azobe", lophira alata, west africa," 100-150 ft (30-46 m) tall, 5-6 ft (1.5-1.8 m) trunk diameter","66lbs/ft3 (1,065 kg/m3)"," 3,220 lbf (14,330 n)"," 28,390 lbf/in2 (195.8 mpa)"," 2,754,000 lbf/in2 (18.99 gpa)"," 13,890 lbf/in2 (95.8 mpa)"," radial 8.0%, tangential 11.1%, volumetric 18.3%, t/r ratio 1.4"," rated as very durable, with good resistance to insect attacks. good weathering characteristics."," difficult to work on account of its density and interlocked grain, which can cause tearout. ekki also has a pronounced blunting effect on cutting edges.  gluing can also pose problems due to its density and oil content."," bridges, boatbuilding, marine applications, decking, and flooring."
" american elm, soft elm, water elm", ulmus americana, eastern to midwest united states,"65-100 ft (20-30 m) tall, 2-3 ft (.6-1 m) trunk diameter", 35 lbs/ft3 (560 kg/m3)," 830 lbf (3,690 n)"," 11,800 lbf/in2 (81.4 mpa)","  1,340,000 lbf/in2 (9.24 gpa)"," 5,520 lbf/in2 (38.1 mpa)"," radial 4.2%, tangential 9.5%, volumetric 14.6%, t/r ratio 2.3",rated as non-durable; susceptible to insect attack. living trees are susceptible to dutch elm disease.,"can be a challenge to work because of interlocked grain, especially on quartersawn surfaces. planing can cause tearout and/or fuzzy surfaces. poor dimensional stability. glues, stains, and finishes well. responds well to steam bending, and holds nails and screws well."," boxes, baskets, furniture, hockey sticks, veneer, wood pulp, and papermaking."
,,,,,,,,,,,,
 cedar elm, ulmus crassifolia, south-central north america," 65-100 ft (20-30 m) tall, 3-5 ft (1-1.5 m) trunk diameter", 41 lbs/ft3 (655 kg/m3)," 1,320 lbf (5,870 n)"," 13,500 lbf/in2 (93.1 mpa)","  1,480,000 lbf/in2 (10.21 gpa)"," 6,020 lbf/in2 (41.5 mpa)"," radial 4.7%, tangential 10.2%, volumetric 15.4%, t/r ratio 2.2",rated as non-durable; susceptible to insect attack. living trees are susceptible to dutch elm disease.,"can be a challenge to work because of interlocked grain, especially on quartersawn surfaces. planing can cause tearout and/or fuzzy surfaces. poor dimensional stability. glues, stains, and finishes well. responds well to steam bending, and holds nails and screws well."," boxes, baskets, furniture, hockey sticks, veneer, wood pulp, and papermaking."
 dutch elm," ulmus × hollandica (dutch elm is a european elm hybrid, coming from u. glabra x u. minor and/or a variety of other species)", europe," 80-115 ft (25-35 m) tall, 3-5 ft (1-1.5 m) trunk diameter", 36 lbs/ft3 (575 kg/m3)," 850 lbf (3,790 n)"," 9,960 lbf/in2 (68.7 mpa)","  1,091,000 lbf/in2 (7.52 gpa)"," 4,640 lbf/in2 (32.0 mpa)",no data available (most likely very similar to other species in the ulmus genus),rated as non-durable; susceptible to insect attack. living trees are susceptible to dutch elm disease.,"can be a challenge to work because of interlocked grain, especially on quartersawn surfaces. planing can cause tearout and/or fuzzy surfaces. poor dimensional stability. glues, stains, and finishes well. responds well to steam bending, and holds nails and screws well."," boxes, baskets, furniture, hockey sticks, veneer, wood pulp, and papermaking."
" english elm, carpathian elm", ulmus procera<br />(sometimes treated as a synonym of u. minor), western europe," 80-115 ft (25-35 m) tall, 3-6 ft (1-2 m) trunk diameter",35 lbs/ft3 (565 kg/m3)," 810 lbf (3,620 n)","9,430 lbf/in2 (65.0 mpa)","  1,032,000 lbf/in2 (7.12 gpa)"," 4,740 lbf/in2 (32.7 mpa)","radial 5.0%, tangential 7.0%, <br />volumetric 12.2%, t/r ratio 1.4",rated as non-durable; susceptible to insect attack. living trees are susceptible to dutch elm disease.,"can be a challenge to work because of interlocked grain, especially on quartersawn surfaces. planing can cause tearout and/or fuzzy surfaces. poor dimensional stability. glues, stains, and finishes well. responds well to steam bending, and holds nails and screws well."," boxes, baskets, furniture, hockey sticks, veneer, archery bows, and paper (pulpwood)."
" red elm, slippery elm, soft elm", ulmus rubra, eastern to midwest united states,"50-80 ft (15-24 m) tall, 2-3 ft (.6-1 m) trunk diameter", 38 lbs/ft3 (600 kg/m3)," 860 lbf (3,830 n)"," 13,000 lbf/in2 (89.7 mpa)","  1,490,000 lbf/in2 (10.28 gpa)"," 6,360 lbf/in2 (43.9 mpa)"," radial 4.9%, tangential 8.9%, volumetric 13.8%, t/r ratio 1.8",rated as non-durable; susceptible to insect attack. living trees are susceptible to dutch elm disease.,"can be a challenge to work because of interlocked grain, especially on quartersawn surfaces. planing can cause tearout and/or fuzzy surfaces. poor dimensional stability. glues, stains, and finishes well. responds well to steam bending, and holds nails and screws well."," boxes, baskets, furniture, hockey sticks, veneer, wood pulp, and papermaking."
" rock elm, cork elm", ulmus thomasii, midwestern united states," 65-100 ft (20-30 m) tall, 2-4 ft (.6-1.2 m) trunk diameter", 47 lbs/ft3 (755 kg/m3)," 1,320 lbf (5,870 n)"," 14,800 lbf/in2 (102.1 mpa)","  1,540,000 lbf/in2 (10.62 gpa)"," 7,050 lbf/in2 (48.6 mpa)"," radial 4.8%, tangential 8.1%, volumetric 14.9%, t/r ratio 1.7",rated as non-durable; susceptible to insect attack. living trees are susceptible to dutch elm disease.,"can be a challenge to work because of interlocked grain, especially on quartersawn surfaces. planing can cause tearout and/or fuzzy surfaces. poor dimensional stability. glues, stains, and finishes well. responds well to steam bending, and holds nails and screws well."," boxes, baskets, furniture, hockey sticks, veneer, wood pulp, and papermaking."
" winged elm, wahoo", ulmus alata, southern and south-central united states,"35-50 ft (11-15 m) tall, 1-2 ft (.3-.6 m) trunk diameter",42 lbs/ft3 (675 kg/m3)," 1,540 lbf (6,850 n)"," 14,800 lbf/in2 (102.1 mpa)","  1,650,000 lbf/in2 (11.38 gpa)"," 6,780 lbf/in2 (46.8 mpa)"," radial 5.3%, tangential 11.6%, volumetric 17.7%, t/r ratio 2.2",rated as non-durable; susceptible to insect attack. living trees are susceptible to dutch elm disease.,"can be a challenge to work because of interlocked grain, especially on quartersawn surfaces. planing can cause tearout and/or fuzzy surfaces. poor dimensional stability. glues, stains, and finishes well. responds well to steam bending, and holds nails and screws well."," boxes, baskets, furniture, hockey sticks, veneer, wood pulp, and papermaking."
" wych elm, scots elm", ulmus glabra, europe," 65-100 ft (20-30 m) tall, 2-4 ft (.6-1.2 m) trunk diameter",38 lbs/ft3 (605 kg/m3)," 990 lbf (4,400 n)"," 14,240 lbf/in2 (98.2 mpa)","  1,615,000 lbf/in2 (11.14 gpa)"," 6,710 lbf/in2 (46.3 mpa)",tangential 12.4%,rated as non-durable; susceptible to insect attack. living trees are susceptible to dutch elm disease.,"can be a challenge to work because of interlocked grain, especially on quartersawn surfaces. planing can cause tearout and/or fuzzy surfaces. poor dimensional stability. glues, stains, and finishes well. responds well to steam bending, and holds nails and screws well."," boxes, baskets, furniture, hockey sticks, veneer, wood pulp, and papermaking."
"etimoe, african etimoe",copaifera spp. (c. mildbraediiand c.salikounda),west and central africa,"100-165 ft (30-50 m) tall, 3-5 ft (1-1.5 m) trunk diameter",47 lbs/ft3 (755 kg/m3),"1,660 lbf (7,380 n)","20,650 lbf/in2 (142.4 mpa)","1,994,000 lbf/in2 (13.75 gpa)","10,030 lbf/in2 (69.1 mpa)"," radial 5.0%, tangential 8.2%, volumetric 13.5%, t/r ratio 1.6", rated as durable to moderately durable. moderate insect resistance.," generally easy to work with hand or machine tools, though resin present in the wood has a tendency to clog and gum up tools. turns, glues, and finishes well."," veneer, plywood, furniture, flooring, and turned objects."
 balsam fir, abies balsamea, northeastern north america," 40-65 ft (12-20 m) tall, 1-2 ft (.3-.6 m) trunk diameter", 25 lbs/ft3 (400 kg/m3)," 400 lbf (1,780 n)"," 8,800 lbf/in2 (60.7 mpa)"," 1,387,000 lbf/in2 (9.57 gpa)"," 5,000 lbf/in2 (34.5 mpa)"," radial 2.9%, tangential 6.9%, volumetric 11.2%, t/r ratio 2.4"," rated as non-durable to perishable regarding decay resistance, with little resistance to insect attacks."," generally easy to work with both hand andmachinetools. glues, stains, and finishes well."," construction lumber, paper (pulpwood), plywood, and other utility wood purposes."
 california red fir, abies magnifica," primarily sierra nevada mountain range in california, but also in southwest oregon"," 100-150 ft (30-45 m) tall, 3-5 ft (1-1.5 m) trunk diameter", 27 lbs/ft3 (435 kg/m3)," 500 lbf (2,220 n)"," 10,370 lbf/in2 (71.5 mpa)"," 1,483,000 lbf/in2 (10.23 gpa)"," 5,410 lbf/in2 (37.3 mpa)"," radial 4.5%, tangential 7.9%, volumetric 11.4%, t/r ratio 1.8"," rated as non-durable to perishable regarding decay resistance, with little resistance to insect attacks."," generally easy to work with both hand andmachinetools, though some drying defects may be present or occur while drying the wood. glues, stains, and finishes well."," construction lumber, paper (pulpwood), plywood, and other utility wood purposes."
 douglas-fir, pseudotsuga menziesii, western north america," 200-250 ft (60-75 m) tall, 5-6 ft (1.5-2 m) trunk diameter",  32 lbs/ft3 (510 kg/m3)," 620 lbf (2,760 n)"," 12,500 lbf/in2 (86.2 mpa)","  1,765,000 lbf/in2 (12.17 gpa)"," 6,950 lbf/in2 (47.9 mpa)"," radial 4.5%, tangential 7.3%, volumetric 11.6%, t/r ratio 1.6"," douglas-fir heartwood is rated to be moderately durable in regard to decay, but is susceptible to insect attack."," typically machines well, but has a moderate blunting effect on cutters. accepts stains, glues, and finishes well."," veneer, plywood, and structural/construction lumber."
 european silver fir, abies alba, mountainous regions of europe," 100-150 ft (30-46 m) tall, 3-5 ft (1-1.5 m) trunk diameter", 26 lbs/ft3 (415 kg/m3)," 320 lbf (1,420 n)"," 9,590 lbf/in2 (66.1 mpa)"," 1,200,000 lbf/in2 (8.28 gpa)"," 5,950 lbf/in2 (41.0 mpa)"," radial 4.0%, tangential 8.7%, volumetric 12.8%, t/r ratio 2.2"," rated as non-durable to perishable regarding decay resistance, with little resistance to insect attacks."," generally easy to work with both hand andmachinetools. glues, stains, and finishes well."," construction lumber, paper (pulpwood), plywood, and other utility wood purposes."
