Repository: rkn2/Roman-material-database-info

﻿# Roman-material-database

ABSTRACT: The Historic Materials Database is an interactive database of construction materials used in antiquity. This is the first step of my larger PhD project that will enable a wider audience to create 3D and virtual reality (VR) models of historic structures.  By helping a user build accurate models, my project will provide new perspectives of historic buildings and cities to historians, archaeologists, and others who study the past.

TEAM MEMBERS AND ROLES: 

Project director:	Becca Napolitano, graduate student at Princeton in Civil Engineering (rkn2@princeton.edu)

Project manager:	Becca Napolitano

Technical lead: 	Becca Napolitano

File: data_cleaning/output.csv (part 4 of 10)
Common Name(s),Scientific Name,Distribution,Tree Size,Average Dried Weight,Janka Hardness,Modulus of Rupture,Elastic Modulus,Crushing Strength,Shrinkage,Rot Resistance,Workability,Common Uses
 grand fir, abies grandis, northwestern united states and southern british columbia," 100-200 ft (30-60 m) tall, 3-4 ft (1-1.2 m) trunk diameter", 28 lbs/ft3 (450 kg/m3)," 490 lbf (2,180 n)"," 8,740 lbf/in2 (60.3 mpa)"," 1,530,000 lbf/in2 (10.55 gpa)"," 5,200 lbf/in2 (35.9 mpa)"," radial 3.4%, tangential 7.5%, volumetric 11.0%, t/r ratio 2.2"," rated as non-durable to perishable regarding decay resistance, with little resistance to insect attacks."," generally easy to work with both hand andmachinetools, though some drying defects may be present or occur while drying the wood. glues, stains, and finishes well."," construction lumber, paper (pulpwood), plywood, and other utility wood purposes."
 noble fir, abies procera, pacific northwest region of the united states," 100-180 ft (30-55 m) tall, 3-5 ft (1-1.5 m) trunk diameter", 26 lbs/ft3 (415 kg/m3)," 410 lbf (1,820 n)"," 10,790 lbf/in2 (74.4 mpa)"," 1,619,000 lbf/in2 (11.17 gpa)"," 5,730 lbf/in2 (39.5 mpa)"," radial 4.3%, tangential 8.3%, volumetric 12.4%, t/r ratio 1.9"," rated as non-durable to perishable regarding decay resistance, with little resistance to insect attacks."," generally easy to work with both hand andmachinetools, though some drying defects may be present or occur while drying the wood. glues, stains, and finishes well."," construction lumber, paper (pulpwood), plywood, and other utility wood purposes."
 pacific silver fir, abies amabilis, pacific northwest region of north america," 100-200 ft (30-60 m) tall, 2-3 ft (.6-1 m) trunk diameter", 27 lbs/ft3 (435 kg/m3)," 430 lbf (1,910 n)"," 10,240 lbf/in2 (70.6 mpa)"," 1,681,000 lbf/in2 (11.59 gpa)"," 6,060 lbf/in2 (41.8 mpa)"," radial 4.4%, tangential 9.2%, volumetric 13.0%, t/r ratio 2.1"," rated as non-durable to perishable regarding decay resistance, with little resistance to insect attacks."," generally easy to work with both hand andmachinetools, though some drying defects may be present or occur while drying the wood. glues, stains, and finishes well."," construction lumber, paper (pulpwood), plywood, and other utility wood purposes."
 subalpine fir, abies lasiocarpa, mountainous regions of eastern north america," 65-100 ft (20-30 m) tall, 2-3 ft (.6-1 m) trunk diameter", 33 lbs/ft3 (530 kg/m3)," 350 lbf (1,560 n)"," 8,420 lbf/in2 (58.0 mpa)"," 1,324,000 lbf/in2 (9.13 gpa)"," 4,910 lbf/in2 (33.9 mpa)"," radial 2.6%, tangential 7.4%, volumetric 9.4%, t/r ratio 2.8"," rated as non-durable to perishable regarding decay resistance, with little resistance to insect attacks."," generally easy to work with both hand andmachinetools. glues, stains, and finishes well."," construction lumber, paper (pulpwood), plywood, and other utility wood purposes."
 white fir, abies concolor, mountainous regions of western united states," 120-180 ft (37-55 m) tall, 4-6 ft (1.2-1.8 m) trunk diameter", 26 lbs/ft3 (415 kg/m3)," 480 lbf (2,140 n)"," 9,700 lbf/in2 (66.9 mpa)"," 1,485,000 lbf/in2 (10.24 gpa)"," 5,740 lbf/in2 (39.6 mpa)"," radial 3.3%, tangential 7.0%, volumetric 9.8%, t/r ratio 2.1"," rated as non-durable to perishable regarding decay resistance, with little resistance to insect attacks."," generally easy to work with both hand andmachinetools, though some drying defects may be present or occur while drying the wood. glues, stains, and finishes well."," construction lumber, paper (pulpwood), plywood, and other utility wood purposes."
"freijo, laurel blanco","cordia spp. (c.alliodora, c.goeldiana)",from southern mexico to brazil,"65-100 ft (20-30 m) tall, 2-3 ft (.6-1 m) trunk diameter",35 lbs/ft3 (565 kg/m3),"890 lbf (3,970 n)","12,570 lbf/in2 (86.7 mpa)","1,874,000 lbf/in2 (12.93 gpa)","6,670 lbf/in2 (46.0 mpa)"," radial 3.9%, tangential 6.7%, volumetric 10.0%, t/r ratio 1.7","variable, generally depending on the darkness of the wood. rated as durable, though lighter-colored boards are less durable. mixed insect resistance."," easy to work with hand or machine tools. glues, turns, and finishes well."," veneer, furniture, turned objects, cabinetry, boatbuilding, and millwork"
" argentine osage orange, fustic"," maclura tinctoria (syn.chlorophora tinctoria, morus tinctoria)"," tropical america (west indies, central and south america)"," 60-80 ft (18-25 m) tall, 2-3 ft (.6-1.0 m) trunk diameter",  57 lbs/ft3 (910 kg/m3)," 2,380 lbf (10,590 n)"," 19,560 lbf/in2 (134.9 mpa)"," 2,160,000 lbf/in2 (14.90 gpa)"," 11,710 lbf/in2 (80.8 mpa)"," radial 3.4%, tangential 5.4%, volumetric 7.8%, t/r ratio 1.6", argentine osage orange is very durable and has good weathering characteristics; it is also resistant to termites.," working this wood can be difficult due to its hardness and density, though it is reported to have little dulling effect on cutting edges. it turns well, and also takes stains, glues and finishes well."," heavy construction (within the tree's natural range), flooring, furniture, turnings, and other small specialty wood items."
"okoume, gabon",aucoumea klaineana,central africa (primarily gabon),"100-130 ft (30-40 m) tall, 3-6 ft (1-1.8 m) trunk diameter",27 lbs/ft3 (430 kg/m3),"400 lbf (1,790 n)","10,870 lbf/in2 (75.0 mpa)","1,228,000 lbf/in2 (8.47 gpa)","5,250 lbf/in2 (36.2 mpa)"," radial 4.6%, tangential 7.1%, volumetric 12.2%, t/r ratio 1.5",rated as non-durable; poor insect resistance.,high silica content has a pronounced blunting effect on cutters. planing and shaping may produce tearout or fuzzy surfaces. glues and finishes well.," veneer, plywood, boatbuilding, musical instruments, furniture, and interior millwork."
 garapa, apuleia leiocarpa, south america," 65-100 ft (20-30 m) tall, 3-5 ft (1-1.5 m) trunk diameter",  51 lbs/ft3 (820 kg/m3)," 1,650 lbf (7,350 n)"," 18,530 lbf/in2 (127.8 mpa)"," 2,257,000 lbf/in2 (15.57 gpa)"," 9,030 lbf/in2 (62.3 mpa)"," radial 4.2%, tangential 7.5%, volumetric 11.4%, t/r ratio 1.8","rated as durable, though vulnerable to termites and other insect attacks."," garapa is fairly easy to work, despite its density. glues and finishes well, and is about average for dimensional stability."," flooring, decking, dock, and boatbuilding."
"giant chinkapin,chinquapin",chrysolepis chrysophylla (formerlycastanopsischrysophylla),pacific coast region of the united states,"65-100 ft (20-30 m) tall, 3-4 ft (1-1.2 m) trunk diameter",37 lbs/ft3 (515 kg/m3),"730 lbf (3,250 n)","10,700 lbf/in2 (73.8 mpa)","1,240,000 lbf/in2 (8.55 gpa)","4,150 lbf/in2 (28.6 mpa)"," radial 4.6%, tangential 7.4%, volumetric 13.2%, t/r ratio 1.6",rated as non-durable to perishable; poor insect resistance.,"overall working characteristics are good for both hand and machine tools, though drying defects are common if lumber is not carefully dried. glues, stains, and finishes well.","furniture, veneer, and small specialty wood objects."
gidgee,"acacia cambagei, a.pruinocarpa", endemic to australia,"20-40 ft (6-12 m) tall, 1 ft (.3 m) trunk diameter","72 lbs/ft3 (1,150 kg/m3)","4,270 lbf (18,990 n)","18,850 lbf/in2 (130.0 mpa)*","2,683,000 lbf/in2 (18.50 gpa)*","10,150 lbf/in2 (70.0 mpa)*"," radial 4.0%, tangential 5.1%, volumetric 9.2%, t/r ratio 1.3", no data available., no data available.,"<span style=""line-height 1.5em;""> no data available.</span>"
" goncalo alves, tigerwood, jobillo", astronium graveolens (syn. a. fraxinifolium), from mexico southward to brazil," 100-130 ft (30-40 m) tall, 3-5 ft (1-1.5 m) trunk diameter",57lbs/ft3 (905 kg/m3)," 2,170 lbf (9,640 n)"," 16,970 lbf/in2 (117.0 mpa)"," 2,401,000 lbf/in2 (16.56 gpa)"," 10,770 lbf/in2 (74.2 mpa)"," radial 4.2%, tangential 7.8%, volumetric 11.2%, t/r ratio 1.9"," goncalo alves has excellent weathering properties, and is rated as very durable regarding decay resistance."," goncalo alves is generally not too difficult to work, despite its high density. figured pieces with irregular grain can pose a challenge in planing and machining operations. goncalo alves can also have a moderate blunting effect on cutters. the wood is very resistant to moisture absorption, which can make it difficult to glue. goncalo alves turns and finishes well."," flooring, veneers, furniture, cabinetry, carving, turned objects, and other small wood specialty objects such as pool cues, archery bows, knife handles, etc."
 greenheart, chlorocardium rodiei (syn. ocotea rodiei), northeastern south america," 75-100 ft (23-30 m) tall, 1.5-2 ft (.5-.6 m) trunk diameter"," 63 lbs/ft3 (1,010 kg/m3)"," 2,530 lbf (11,260 n)"," 26,900 lbf/in2 (185.5 mpa)"," 3,573,000 lbf/in2 (24.64 gpa)"," 13,290 lbf/in2 (91.7 mpa)"," radial 8.2%, tangential 8.9%, volumetric 16.5%, t/r ratio 1.1"," greenheart is rated as very durable, and is also resistant to most insect attacks. it's also considered to be one of the best-suited woods for use in marineenvironments, and has good weathering characteristics."," generally somewhat difficult to work on account of its density, with a moderate to high blunting effect on cutters. sections with interlocked grain should be machined with care to avoid grain tearout. gluing can be difficult in some pieces, and precautions for gluing tropical species should be followed. turns and finishes well.respondsmoderatelywell to steam-bending."," boatbuilding, docks, decking, posts, fishing rods, pool cues, and other turned wood items."
"guanacaste, parota",enterolobium cyclocarpum,"primarily central america, as well as mexico and northern south america","65-100 ft (20-30 m) tall, 5-8 ft (1.5-2.5 m) trunk diameter",27 lbs/ft3 (440 kg/m3),"470 lbf (2,100 n)","8,640 lbf/in2 (59.6 mpa)","1,226,000 lbf/in2 (8.46 gpa)","5,390 lbf/in2 (37.2 mpa)"," radial 2.2%, tangential 4.9%, volumetric 7.1%, t/r ratio 2.2", rated as durable to very durable; mixed insect resistance.," easy to work with hand and machine tools. however, tearout is common during planing, and fuzzy surfaces may be seen after machining, especially on quartersawn surfaces. glues and finishes well."," furniture frames, table slabs, boatbuilding, millwork, and turned objects."
"blue gum, tasmanian blue gum", eucalyptus globulus,tasmania and southern australia; also widely grown on plantations in subtropical regions,"100-180 ft (30-55 m) tall, 3-5 ft (1-1.5 m) trunk diameter",51 lbs/ft3 (820 kg/m3),"2,370 lbf (10,550 n)","19,530 lbf/in2 (134.7 mpa)","2,720,000 lbf/in2 (18.76 gpa)","11,160 lbf/in2 (76.9 mpa)"," radial 6.8%, tangential 12.8%, volumetric 19.7%, t/r ratio 1.9"," rated as moderately durable, thoughsusceptibleto insect attack.","gives moderately good results with hand and machine tools, though boards with interlocked grain (especiallyon quartersawn surfaces) frequently causes tearout during planing and other surfacing operations. blue gum tends to have many internal stresses and drying difficulties, and also has a large amount of movement in service, which excludes it from being used in applications where stability is important. glues and finishes well."," utility lumber, pallets, paper (pulpwood),fenceposts, flooring, veneer, and turned objects."
"lemon-scented gum, lemon eucalyptus",corymbia citriodora (syn. eucalyptus citriodora), eastern australia,"65-130 ft (20-40 m) tall, 3-5 ft (1-1.5 m) trunk diameter",59 lbs/ft3 (950 kg/m3),"1,910 lbf (8,510 n)","19,490 lbf/in2 (134.4 mpa)","2,416,000 lbf/in2 (16.66 gpa)","9,600 lbf/in2 (66.2 mpa)"," radial ~4%, tangential ~8%, volumetric ~12%, t/r ratio ~2", no data available., no data available., no data available.
" sweetgum, redgum, sapgum", liquidambar styraciflua, southeastern united states,"65-100 ft (20-30 m) tall, 2-3 ft (.6-1 m) trunk diameter", 34 lbs/ft3 (545 kg/m3)," 850 lbf (3,780 n)"," 12,500 lbf/in2 (86.2 mpa)"," 1,640,000 lbf/in2 (11.31 gpa)"," 6,320 lbf/in2 (43.6 mpa)"," radial 5.3%, tangential 10.2%, volumetric 15.8%, t/r ratio 1.9"," heartwood sections are rated as moderately durable to non-durable regarding decay resistance, while the sapwood is perishable. alsosusceptibleto insect attack."," generally easy to work, though planing can produce tearout due to interlocked grain. sweetgum is known to warp and distort badly duringinitialdrying. (after initial drying, distortion is significantly less, but the wood still experiences anappreciableamount of movement in service.) turns, glues, stains, and finishes well. responds moderately well to steam bending."," veneer, plywood, furniture (speaker/acoustic cabinets), interior trim, boxes/crates, and turned objects."
river red gum,eucalyptus camaldulensis,australia,"100-150 ft (30-46 m) tall, 3-5 ft (1-1.5 m) trunk diameter",54 lbs/ft3 (870 kg/m3),"2,160 lbf (9,600 n)","17,940 lbf/in2 (123.8 mpa)","1,711,000 lbf/in2 (11.80 gpa)","8,370 lbf/in2 (57.8 mpa)"," radial 5.3%, tangential 8.8%, volumetric 14.1%, t/r ratio 1.7", no data available., no data available., no data available.
"rose gum, flooded gum",eucalyptus grandis, eastern australia; also grown on plantations worldwide,"100-165 ft (30-50 m) tall, 4-7 ft (1.2-2 m) trunk diameter",40 lbs/ft3 (640 kg/m3),"1,260 lbf (5,600 n)","15,640 lbf/in2 (107.8 mpa)","2,052,000 lbf/in2 (14.15 gpa)","8,020 lbf/in2 (55.3 mpa)"," radial 5.9%, tangential 10.1%, volumetric 15.5%, t/r ratio 1.7", rated as durable to very durable; poor insect resistance.," fairly easy to work with both hand and machine tools, though rose gum experiences a large amount of shrinkage when drying, and a relatively large amount of movement in service. glues, stains, and finishes well."," flooring, millwork, furniture, and boatbuilding."
spotted gum,corymbia maculata (syn. eucalyptus maculata),australia (coastal regions of new south wales),"100-165 ft (30-50 m) tall, 3-5 ft (1-1.5 m) trunk diameter",59 lbs/ft3 (940 kg/m3),"2,330 lbf (10,360 n)","20,550 lbf/in2 (141.8 mpa)","2,867,000 lbf/in2 (19.77 gpa)","10,410 lbf/in2 (71.8 mpa)"," radial 6.3%, tangential 9.9%, volumetric 16.3%, t/r ratio 1.6", no data available., no data available., no data available.
" sweetgum, redgum, sapgum", liquidambar styraciflua, southeastern united states,"65-100 ft (20-30 m) tall, 2-3 ft (.6-1 m) trunk diameter", 34 lbs/ft3 (545 kg/m3)," 850 lbf (3,780 n)"," 12,500 lbf/in2 (86.2 mpa)"," 1,640,000 lbf/in2 (11.31 gpa)"," 6,320 lbf/in2 (43.6 mpa)"," radial 5.3%, tangential 10.2%, volumetric 15.8%, t/r ratio 1.9"," heartwood sections are rated as moderately durable to non-durable regarding decay resistance, while the sapwood is perishable. alsosusceptibleto insect attack."," generally easy to work, though planing can produce tearout due to interlocked grain. sweetgum is known to warp and distort badly duringinitialdrying. (after initial drying, distortion is significantly less, but the wood still experiences anappreciableamount of movement in service.) turns, glues, stains, and finishes well. responds moderately well to steam bending."," veneer, plywood, furniture (speaker/acoustic cabinets), interior trim, boxes/crates, and turned objects."
"yellow gum, white ironbark",eucalyptusleucoxylon,southern australia (also widely planted as an ornamental tree),"50-65 ft (15-20 m) tall, 2-3 ft (.6-1 m) trunk diameter","63 lbs/ft3 (1,010 kg/m3)","2,470 lbf (11,000 n)","16,100 lbf/in2 (111.0 mpa)","1,740,000 lbf/in2 (12.00 gpa)","9,720 lbf/in2 (67.0 mpa)","radial 5.3%, tangential 10.5%, volumetric 15.9%, t/r ratio 2.0", no data available., no data available., no data available.
" hackberry, sugarberry"," celtis occidentalis, celtislaevigata", eastern north america,"40-60 ft (12-18 m) tall, 1-2 ft (.3-.6 m) trunk diameter", 37lbs/ft3 (595 kg/m3)," 880 lbf (3,910 n)"," 11,000 lbf/in2 (75.9 mpa)"," 1,190,000 lbf/in2 (8.21 gpa)"," 5,440 lbf/in2 (37.5 mpa)"," radial 4.8%, tangential 8.9%, volumetric 13.8%, t/r ratio 1.9", rated as non-durable to perishable. alsosusceptibleto fungal discoloration and insect attack.,"generally good working characteristics with both hand and machine tools, though smaller pieces with knots, or sections with interlocked grain can pose challenges in machining. responds superbly to steam bending. glues, turns, stains, and finishes well."," furniture, boxes/crates, veneer, turned objects, and bent parts."
" eastern hemlock, canadian hemlock", tsuga canadensis, eastern north america," 65-100 ft (30 m) tall, 2-3 ft (.6-1 m) trunk diameter", 28 lbs/ft3 (450 kg/m3)," 500 lbf (2,220 n)"," 8,900 lbf/in2 (61.4 mpa)"," 1,200,000 lbf/in2 (8.28 gpa)"," 5,410 lbf/in2 (37.3 mpa)"," radial 3.0%, tangential 6.8%, volumetric 9.7%, t/r ratio 2.3"," rated as non-durable regarding decay resistance, and alsosusceptibleto insect attack."," working properties areintermediate. the wood tends to splinter easily when being worked, and tends to plane poorly.also, because of the disparity between the soft earlywood and the hard latewood, sanding can create dips and uneven surfaces.glues, stains, and finishes well."," boxes, pallets, crates, plywood, framing, and other construction purposes."
 mountain hemlock, tsuga mertensiana, northwestcoastof north america," 65-130 ft (30-40 m) tall, 3-4 ft (1-1.2 m) trunk diameter", 33 lbs/ft3 (530 kg/m3)," 680 lbf (3,030 n)"," 11,500 lbf/in2 (79.3 mpa)"," 1,330,000 lbf/in2 (9.17 mpa)"," 6,440 lbf/in2 (44.4 mpa)"," radial 4.4%, tangential 7.1%, volumetric 11.1%, t/r ratio 1.6"," rated as non-durable regarding decay resistance, and alsosusceptibleto insect attack."," overall working properties are good, but because of the disparity between the soft earlywood and the hard latewood, sanding can create dips and uneven surfaces.glues, stains, and finishes well."," boxes, pallets, crates, plywood, framing, and other construction purposes."
 western hemlock, tsuga heterophylla, northwestcoastof north america," 165-200 ft (50-60 m) tall, 3-5 ft (1-1.5 m) trunk diameter", 29 lbs/ft3 (465 kg/m3)," 540 lbf (2,400 n)"," 11,300 lbf/in2 (77.9 mpa)"," 1,630,000 lbf/in2 (11.24 gpa)"," 7,200 lbf/in2 (37.3 mpa)"," radial 4.2%, tangential 7.8%, volumetric 12.4%, t/r ratio 1.9"," rated as non-durable regarding decay resistance, and alsosusceptibleto insect attack."," overall working properties are good, but because of the disparity between the soft earlywood and the hard latewood, sanding can create dips and uneven surfaces.glues, stains, and finishes well."," boxes, pallets, crates, plywood, framing, and other construction purposes."
 bitternut hickory, carya cordiformis, eastern united states," 100-130 ft (30-40 m) tall, 2-3 ft (.6-1.0 m) trunk diameter", 46 lbs/ft3 (735 kg/m3)," 1,500 lbf (6,670 n)*"," 17,100 lbf/in2 (117.9 mpa)"," 1,790,000 lbf/in2 (12.35 gpa)"," 9,040 lbf/in2 (62.3 mpa)",volumetric 13.6%," considered to be non-durable to perishable regarding heartwood decay, and also very susceptible to insect attack."," difficult to work, with tearout being common during machining operations if cutting edges are not kept sharp; the wood tends to blunt cutting edges. glues, stains, and finishes well. responds well to steam bending."," tool handles, ladder rungs, wheel spokes, flooring, etc."
 mockernut hickory, carya tomentosa, eastern united states," 100-115 ft (30-35 m) tall, 2-3 ft (.6-1.0 m) trunk diameter",  51 lbs/ft3 (815 kg/m3)," 1,970 lbf (8,760 n)"," 19,200 lbf/in2 (132.4 mpa)"," 2,220,000 lbf/in2 (15.31 gpa)"," 8,940 lbf/in2 (61.7 mpa)"," radial 7.7%, tangential 11.0%, volumetric 17.8%, t/r ratio 1.4"," considered to be non-durable to perishable regarding heartwood decay, and also very susceptible to insect attack."," difficult to work, with tearout being common during machining operations if cutting edges are not kept sharp; the wood tends to blunt cutting edges. glues, stains, and finishes well.responds well to steam bending."," tool handles, ladder rungs, wheel spokes, flooring, etc."
 nutmeg hickory, carya myristiciformis, southeastern united states," 50-65 ft (15-20 m) tall, 1-2 ft (.3-.6 m) trunk diameter", 42 lbs/ft3 (675 kg/m3)," 1,290 lbf (5,740 n)*"," 16,600 lbf/in2 (114.5 mpa)"," 1,700,000 lbf/in2 (11.72 gpa)"," 6,910 lbf/in2 (47.7 mpa)",no data available. (most likely very similar to the values for pecan.)," considered to be non-durable to perishable regarding heartwood decay, and also very susceptible to insect attack."," difficult to work, with tearout being common during machining operations if cutting edges are not kept sharp; the wood tends to blunt cutting edges. glues, stains, and finishes well.responds well to steam bending."," tool handles, ladder rungs, wheel spokes, flooring, etc."
 pignut hickory, carya glabra, eastern united states," 65-100 ft (20-30 m) tall, 2-3 ft (.6-1.0 m) trunk diameter",  52 lbs/ft3 (835 kg/m3),"2,140 lbf (9,520 n)"," 20,100 lbf/in2 (138.6 mpa)"," 2,260,000 lbf/in2 (15.59 gpa)"," 9,190 lbf/in2 (63.4 mpa)"," radial 7.2%, tangential 11.5%, volumetric 17.9%, t/r ratio 1.6"," considered to be non-durable to perishable regarding heartwood decay, and also very susceptible to insect attack."," difficult to work, with tearout being common during machining operations if cutting edges are not kept sharp; the wood tends to blunt cutting edges. glues, stains, and finishes well.responds well to steam bending."," tool handles, ladder rungs, wheel spokes, flooring, etc."
 shagbark hickory, carya ovata, eastern united states," 65-100 ft (20-30 m) tall, 1-2 ft (.3-.6 m) trunk diameter",  50 lbs/ft3 (800 kg/m3)," 1,880 lbf (8,360 n)"," 20,200 lbf/in2 (139.3 mpa)"," 2,160,000 lbf/in2 (14.90 gpa)"," 9,210 lbf/in2 (63.5 mpa)"," radial 7.0%, tangential 10.5%, volumetric 16.7%, t/r ratio 1.5"," considered to be non-durable to perishable regarding heartwood decay, and also very susceptible to insect attack."," difficult to work, with tearout being common during machining operations if cutting edges are not kept sharp; the wood tends to blunt cutting edges. glues, stains, and finishes well.responds well to steam bending."," tool handles, ladder rungs, wheel spokes, flooring, etc."
 shellbark hickory, carya laciniosa, eastern united states," 100-130 ft (30-40 m) tall, 1-2 ft (.3-.6 m) trunk diameter",  48 lbs/ft3 (770 kg/m3)," 1,810 lbf (8,100 n)"," 18,100 lbf/in2 (124.8 mpa)"," 1,890,000 lbf/in2 (13.03 gpa)"," 8,000 lbf/in2 (55.2 mpa)"," radial 7.6%, tangential 12.6%, volumetric 19.2%, t/r ratio 1.7"," considered to be non-durable to perishable regarding heartwood decay, and also very susceptible to insect attack."," difficult to work, with tearout being common during machining operations if cutting edges are not kept sharp; the wood tends to blunt cutting edges. glues, stains, and finishes well.responds well to steam bending."," tool handles, ladder rungs, wheel spokes, flooring, etc."
 water hickory, carya aquatica, southeastern united states," 65-100 ft (20-30 m) tall, 1-2 ft (.3-.6 m) trunk diameter", 43 lbs/ft3 (690 kg/m3)," 1,550 lbf (6,900 n)*"," 17,800 lbf/in2 (122.8 mpa)"," 2,020,000 lbf/in2 (13.93 gpa)"," 8,600 lbf/in2 (59.3 mpa)",volumetric 13.6%," considered to be non-durable to perishable regarding heartwood decay, and also very susceptible to insect attack."," difficult to work, with tearout being common during machining operations if cutting edges are not kept sharp; the wood tends to blunt cutting edges. glues, stains, and finishes well.responds well to steam bending."," tool handles, ladder rungs, wheel spokes, flooring, etc."
" holly, american holly", ilex opaca, eastern united states,"30-50 ft (9-15 m) tall, 1-2 ft (.3-.6 m) trunk diameter",  40 lbs/ft3 (640 kg/m3)," 1,020 lbf (4,540 n)"," 10,300 lbf/in2 (71.0 mpa)","  1,110,000 lbf/in2 (7.66 gpa)"," 5,540 lbf/in2 (38.2 mpa)"," radial 4.8%, tangential 9.9%, volumetric 16.9%, t/r ratio 2.1"," rated as non-durable or perishable, and susceptible to insect attack."," can be difficult to work on account of the numerous knots and interlocked grain. glues, stains, and finishes well, and is sometimes stained black as a substitute for  ebony. turns well on the lathe."," inlays, furniture, piano keys (dyed black), broom and brush handles, turned objects, and other small novelty items."
" cape holly, african holly", ilex mitis, africa," 50-65 ft (15-20 m) tall, 1-2 ft (.3-.6 m) trunk diameter",40lbs/ft3 (640 kg/m3)," 1,100 lbf (4,870 n)"," 10,930 lbf/in2 (75.4 mpa)","  1,313,000 lbf/in2 (9.06 gpa)"," 6,020 lbf/in2 (41.5 mpa)"," radial 4.9%, tangential 10.5%, volumetric 16.0%, t/r ratio 2.1"," rated as non-durable or perishable, and susceptible to insect attack.","can be difficult to work on account of the numerous knots and interlocked grain. glues, stains, and finishes well, and is sometimes stained black as a substitute for ebony. turns well on the lathe."," inlays, furniture, piano keys (dyed black), broom and brush handles, turned objects, and other small novelty items."
" english holly, european holly", ilex aquifolium," europe, northwest africa, andsoutheastasia"," 50-65 ft (15-20 m) tall, 1-2 ft (.3-.6 m) trunk diameter",  41 lbs/ft3 (650 kg/m3)," 1,010 lbf (4,510 n)", no data available*, no data available*, no data available*," radial 5.4%, tangential 10.0%, volumetric 16.4%, t/r ratio 1.9"," rated as non-durable or perishable, and susceptible to insect attack.","can be difficult to work on account of the numerous knots and interlocked grain. glues, stains, and finishes well, and is sometimes stained black as a substitute for ebony. turns well on the lathe."," inlays, furniture, piano keys (dyed black), broom and brush handles, turned objects, and other small novelty items."
" hophornbeam, american ironwood", ostrya virginiana, eastern north america," 40-60 ft (12-18 m) tall, 1-2 ft (.3-.6 m) trunk diameter", 49 lbs/ft3 (785 kg/m3)," 1,860 lbf (8,270 n)"," 14,100 lbf/in2 (97.2 mpa)"," 1,700,000 lbf/in2 (11.72 gpa)"," 7,760 lbf/in2 (53.5 mpa)"," radial 8.2%, tangential 9.6%, volumetric 18.6%, t/r ratio 1.2"," heartwood is rated as non-durable to perishable regarding decay resistance, and is alsosusceptibleto insect attack."," overall, a difficult wood to work. hophornbeam has high cutting resistance, (which also means that the finished wood product has good wear resistance). reacts poorly to steam bending attempts. turns, glues, and finishes well."," furniture, canes, tool handles, and other turned objects."
" macacauba, macawood, hormigo, orange agate"," platymiscium spp. <br />(p. dimorphandrum,p.pinnatum, p. trinitatis,p. ulei)", central and south america," 65-80 ft (20-25 m) tall, 2-3 ft (.6-1.0 m) trunk diameter",59 lbs/ft3 (950 kg/m3)," 2,700 lbf (12,030 n)"," 21,540 lbf/in2 (148.6 mpa)"," 2,837,000 lbf/in2 (19.56 gpa)"," 11,700 lbf/in2 (80.7 mpa)"," radial 2.8%, tangential 4.2%, volumetric 7.2%, t/r ratio 1.5"," heartwood is rated as durable to very durable regarding decay resistance, with good resistance to insect attacks as well."," overall, good working characteristics for both hand and machine tools, though areas of interlocked grain should be approached with care to avoid tearout. able to take a very high natural polish. turns and glues well."," furniture, cabinetry, veneer, musical instruments, turned objects, and small specialty wood items."
" american hornbeam, blue beech", carpinus caroliniana, easternnorth america," 35-40 ft (10-12 m) tall, 1.5-2 ft (.5-.6 m) trunk diameter", 49 lbs/ft3 (785 kg/m3)," 1,780 lbf (7,920 n)"," 16,300 lbf/in2 (112.4 mpa)"," 1,693,000 lbf/in2 (11.68 gpa)"," 6,500 lbf/in2 (44.8 mpa)"," radial 5.7%, tangential 11.4%, volumetric 19.1%, t/r ratio 2.0"," hornbeam is rated as non-durable to perishable in regards to decay resistance, and is alsosusceptibleto insect attack. however, hornbeam has excellent resistance to wear and abrasion."," overall, hornbeam is considered difficult to work on account of its density and toughness. however, this same density, coupled with its fine and even grain, make an excellent turning wood. stains, glues, and finishes well."," fuelwood, wheels, handles, shafts, and other small wood parts."
" hophornbeam, american ironwood", ostrya virginiana, eastern north america," 40-60 ft (12-18 m) tall, 1-2 ft (.3-.6 m) trunk diameter", 49 lbs/ft3 (785 kg/m3)," 1,860 lbf (8,270 n)"," 14,100 lbf/in2 (97.2 mpa)"," 1,700,000 lbf/in2 (11.72 gpa)"," 7,760 lbf/in2 (53.5 mpa)"," radial 8.2%, tangential 9.6%, volumetric 18.6%, t/r ratio 1.2"," heartwood is rated as non-durable to perishable regarding decay resistance, and is alsosusceptibleto insect attack."," overall, a difficult wood to work. hophornbeam has high cutting resistance, (which also means that the finished wood product has good wear resistance). reacts poorly to steam bending attempts. turns, glues, and finishes well."," furniture, canes, tool handles, and other turned objects."
" european hornbeam, common hornbeam", carpinus betulus, europe and western asia," 50-65 ft (15-20 m) tall, 2-3 ft (.6-1 m) trunk diameter", 46 lbs/ft3 (735 kg/m3)," 1,630 lbf (7,260 n)"," 16,010 lbf/in2 (110.4 mpa)"," 1,755,000 lbf/in2 (12.10 gpa)"," 7,320 lbf/in2 (50.5 mpa)"," radial 6.8%, tangential 11.5%, volumetric 18.4%, t/r ratio 1.7"," hornbeam is rated as non-durable to perishable in regards to decay resistance, and is alsosusceptibleto insect attack. however, hornbeam has excellent resistance to wear and abrasion."," overall, hornbeam is considered difficult to work on account of its density and toughness. however, this same density, coupled with its fine and even grain, make an excellent turning wood. stains, glues, and finishes well."," fuelwood, flooring, veneer, musical instruments (percussion), wheels, handles, shafts, turned objects, and other small wood parts."
"hububalli, hububali",loxopterygium sagotti,south america,40-80 ft (12-24 m) tall,43 lbs/ft3 (685 kg/m3),"1,030 lbf (4,570 n)","14,620 lbf/in2 (100.8 mpa)","1,831,000 lbf/in2 (12.63 gpa)","6,990 lbf/in2 (48.2 mpa)"," radial 3.4%, tangential 7.2%, volumetric 11.1%, t/r ratio 2.1", rated as moderately durable to durable; moderate to poor resistance to insect attacks.," overall easy to work with both hand and machine tools. glues, turns, and finishes well, and able to take a good natural polish."," furniture,cabinetry, flooring, veneer, and turned objects."
" idigbo, black afara", terminalia ivorensis, west tropical africa; also grown on plantations," 100-150 ft (30-46 m) tall, 3-5 ft (1-1.5 m) trunk diameter", 33 lbs/ft3 (530 kg/m3)," 850 lbf (3,760 n)"," 12,000 lbf/in2 (82.8 mpa)"," 1,355,000 lbf/in2 (9.35 gpa)"," 6,670 lbf/in2 (46.0 mpa)"," radial 3.5%, tangential 5.2%, volumetric 9.0%, t/r ratio 1.5", no data available., wood may stain when in contactwithiron., no data available.
" imbuia, embuya, and variant spellings; brazilian walnut", ocotea porosa (syn. phoebe porosa), southern brazil," 100-130 ft (30-40 m) tall, 5-6 ft (1.5-1.8 m) trunk diameter", 41 lbs/ft3 (660 kg/m3)," 970 lbf (4,300 n)"," 12,290 lbf/in2 (84.8 mpa)"," 1,394,000 lbf/in2 (9.61 gpa)"," 6,780 lbf/in2 (46.8 mpa)"," radial 3.0%, tangential 6.4%, volumetric 9.5%, t/r ratio 2.1", rated as durable; also moderately resistant to insect attacks. good weathering characteristics.,"produces good results with both hand and machine tools. however, pieces with wild orirregulargrain may present challenges in surfacing and other machining operations. turns, glues, and finishes well."," furniture,cabinetry, flooring, veneer, boatbuilding, gunstocks, and turned objects."
indian laurel,terminalia elliptica (syn. t. tomentosa),southern asia (primarily india and myanmar),"65-100 ft (20-30 m) tall, 2-3 ft (.6-1 m) trunk diameter",54 lbs/ft3 (855 kg/m3),"2,340 lbf (10,390 n)","14,710 lbf/in2 (101.4 mpa)","1,806,000 lbf/in2 (12.46 gpa)","8,220 lbf/in2 (56.7 mpa)"," radial 4.8%, tangential 7.4%, volumetric 13.2%, t/r ratio 1.5",rated as moderately durable; poor insect resistance.,"generally easy to work, though sections with interlocked or irregular grain are more problematic. turns and finishes well.","veneer, furniture, cabinetry, boatbuilding, turned objects, and other small specialty items."
"indian silver greywood, white chuglam",terminalia bialata,andaman islands andmyanmar,"100-165 ft (30-50 m) tall, 3-5 ft (1-1.5 m) trunk diameter",43 lbs/ft3 (680 kg/m3),"1,360 lbf (6,040 n)","12,850 lbf/in2 (88.6 mpa)","1,918,000 lbf/in2 (13.22 gpa)","6,630 lbf/in2 (45.7 mpa)"," radial 5.4%, tangential 7.4%, volumetric 13.2%, t/r ratio 1.4",rated as moderately durable; poor insect resistance.,easy to work with hand and machine tools. glues and finishes well.,"veneer, furniture, cabinetry, and flooring."
" ipe, brazilian walnut, lapacho", handroanthus spp. (formerly placed in the tabebuia genus), tropical americas (central and south america); also farmed commercially," 100-130 ft (30-40 m) tall, 2-4 ft (.6-1.2 m) trunk diameter"," 69 lbs/ft3 (1,100 kg/m3)"," 3,510 lbf (15,620 n)"," 25,660 lbf/in2 (177.0 mpa)"," 3,200,000 lbf/in2 (22.07 gpa)"," 13,600 lbf/in2 (93.8 mpa)"," radial 5.9%, tangential 7.2%, volumetric 12.4%, t/r ratio 1.2","<span class=""s1"">rated as very durable; excellent insect resistance, though some species are susceptible to marine borers. superb weathering characteristics. (</span>ipe was used for the boardwalk along the beach of new york city's coney island, and was said to have lasted 25 years before it needed to be replaced an amazing lifespan given the amount of traffic and environmental stresses put upon the wood.)"," overall, ipe is a difficult wood to work, being extremely hard and dense, with high cutting resistance during sawing. ipe also has a pronounced blunting effect on cutting edges. the wood generally planes smoothly, but the grain can tearout on interlocked areas. also, ipe can be difficult to glue properly, and  surface preparation prior to gluing is recommended. straight-grained wood turns well, though the natural powdery yellow deposits can sometimes interfere with polishing or finishing the wood."," flooring, decking, exterior lumber, veneer, tool handles, and other turned objects."
 iroko," milicia excelsa, m. regia (syn. chlorophora excelsa, c. regia)", tropical africa," 100-130 ft (30-40 m) tall, 3-5 ft (1-1.5 m) trunk diameter",  41 lbs/ft3 (660 kg/m3)," 1,260 lbf (5,610 n)"," 12,700 lbf/in2 (87.6 mpa)"," 1,360,000 lbf/in2 (9.38 gpa)"," 7,840 lbf/in2 (54.0 mpa)"," radial 2.8%, tangential 3.8%, volumetric 8.8%, t/r ratio 1.4"," iroko is very durable, and is resistant to both rot and insect attack; it's sometimes used as a substitute for teak."," generally easy to work, with the exception of its interlocked grain, which may cause some tearout during surfacing operations. also, deposits of calcium carbonate are sometimes present, which can have a significant dulling effect on cutters. iroko glues and finishes well."," veneer, flooring, furniture, cabinetry, boatbuilding, turned items, and other small specialty wood items."
" black ironwood, leadwood", krugiodendron ferreum," southern florida, caribbean, and centralamerica"," 20-30 ft (6-9 m) tall, .5-1 ft (.2-.3 m) trunk diameter"," 84 lbs/ft3 (1,355 kg/m3)"," 3,660 lbf (16,280 n)","18,200 lbf/in2 (125.5 mpa)","2,966,000 lbf/in2 (20.46 gpa)","9,940 lbf/in2 (68.6 mpa)","radial 6.2%, tangential 8.0%, volumetric 11.6%, t/r ratio 1.3"," reported to be very resistant to decay, and also resistant to termites."," high cutting resistance, and difficult to work due to density. turns and finishes well."," firewood, veneer, and small turned objects."
 desert ironwood, olneya tesota, southwestern united states and northwestern mexico,"20-30 ft (6-10 m) tall, 1-2 ft (.3-.6 m) trunk diameter"," about 75 lbs/ft3 (1,210 kg/m3)","3,260 lbf (14,500 n)","10,880 lbf/in2 (75.0 mpa)", no data available, no data available,no data available; reported to be very stable in service, no data available.," very difficult to work on account of its density. high cutting resistance. desert ironwood is usually restricted to very small projects, though it takes a good natural polish and is very stable in service. turns, polishes, and finishes well.","knife handles, carvings, and turned objects."
" itin, caranda", prosopis kuntzei, gran chaco region of south america," 20-35 ft (6-11 m) tall, 1-2 ft (.3-.6 m) trunk diameter","80 lbs/ft3 (1,275 kg/m3)"," 3,200 lbf (14,220 n)"," 22,300 lbf/in2 (153.8 mpa)"," 2,520,000 lbf/in2 (17.38 gpa)","12,700 lbf/in2 (87.6 mpa)"," radial 5.5%, tangential 6.8%, volumetric 14.0%, t/r ratio 1.2", itin is considered durable to very durable regarding decay resistance.," itin can be more difficult to work than other species of mesquite in the prosopis genus on account of its high density, but overall, it is manageable. glues, turns, and finishes well."," flooring, firewood, turned objects, cabinetry, furniture, carvings, and other small specialty wood items."
 jarrah, eucalyptus marginata, australia,"100-130 ft (30-40 m) tall, 3-5 ft (1-1.5 m) trunk diameter",  52 lbs/ft3 (835 kg/m3)," 1,860 lbf (8,270 n)"," 15,650 lbf/in2 (108.0 mpa)","2,132,000 lbf/in2 (14.70 gpa)","9,600 lbf/in2 (66.2 mpa)"," radial 6.3%, tangential 9.4%, volumetric 16.4%, t/r ratio 1.5"," jarrah is rated as very durable regarding decay resistance, and it is also quite resistant to insect attack."," jarrah tends to be difficult to machine on account of its high density and interlocked grain. jarrah also has a moderate blunting effect on cutting edges. jarrah turns, glues, and finishes well."," flooring, heavy construction, veneer, cabinetry, outdoor furniture, and turned objects."
" jatoba, brazilian cherry", hymenaea courbaril," central america, southern mexico, northern south america, and the west indies"," 100-130 ft (30-40 m) tall, 2-4 ft (.6-1.2 m) trunk diameter",57lbs/ft3 (910 kg/m3)," 2,690 lbf (11,950 n)"," 22,510 lbf/in2 (155.2 mpa)","  2,745,000 lbf/in2 (18.93 gpa)"," 11,780 lbf/in2 (81.2 mpa)"," radial 4.2%, tangential 8.0%, volumetric 12.1%, t/r ratio 1.9"," jatoba is rated as being very durable in regards to rot resistance, and is also resistant to termites and most other insects. (though it has been reported to be susceptible to attack from marine borers.)"," jatoba is considered difficult to work with on account of its density and hardness, and has a moderate blunting effect on tool cutters. jatoba also tends to be difficult to plane without tearout due to its interlocking grain. however, jatoba glues, stains, turns, and finishes well.responds well to steam-bending."," flooring, furniture, cabinetry, tool handles, shipbuilding, railroad ties, turned objects, and other small specialty items."
 jelutong, dyera costulata," malaysia, borneo, and various regions in southeast asia","100-200 ft (30-60 m) tall, 5-6 ft (1.5-1.8 m) trunk diameter", 28 lbs/ft3 (450 kg/m3)," 390 lbf (1,740 n)"," 8,030 lbf/in2 (55.4 mpa)"," 1,224,000 lbf/in2 (8.44 gpa)"," 4,250 lbf/in2 (29.3 mpa)"," radial 2.3%, tangential 5.5%, volumetric 6.2%, t/r ratio 2.4"," generally rated as non-durable to perishable regarding decay resistance, and also susceptible to insect attack."," jelutong's low density make it very easy to work with both hand and machine tools. some gum buildup may occur on cutting tools, but overall results are good. glues, stains, turns, and finishes well."," patternmaking, carving, and other small specialty wood items."
jicarillo,brosimum spp.,honduras,no data available,"63 lbs/ft3 (1,000 kg/m3)","2,360 lbf (10,490 n)*",no data available,no data available,no data available,no data available, reported to have good rot resistance., no data available.,"furniture, knife scales, turned objects, and other small specialty wood items."
