Repository: rkn2/Roman-material-database-info

﻿# Roman-material-database

ABSTRACT: The Historic Materials Database is an interactive database of construction materials used in antiquity. This is the first step of my larger PhD project that will enable a wider audience to create 3D and virtual reality (VR) models of historic structures.  By helping a user build accurate models, my project will provide new perspectives of historic buildings and cities to historians, archaeologists, and others who study the past.

TEAM MEMBERS AND ROLES: 

Project director:	Becca Napolitano, graduate student at Princeton in Civil Engineering (rkn2@princeton.edu)

Project manager:	Becca Napolitano

Technical lead: 	Becca Napolitano

File: data_cleaning/output.csv (part 5 of 10)
Common Name(s),Scientific Name,Distribution,Tree Size,Average Dried Weight,Janka Hardness,Modulus of Rupture,Elastic Modulus,Crushing Strength,Shrinkage,Rot Resistance,Workability,Common Uses
" goncalo alves, tigerwood, jobillo", astronium graveolens (syn. a. fraxinifolium), from mexico southward to brazil," 100-130 ft (30-40 m) tall, 3-5 ft (1-1.5 m) trunk diameter",57lbs/ft3 (905 kg/m3)," 2,170 lbf (9,640 n)"," 16,970 lbf/in2 (117.0 mpa)"," 2,401,000 lbf/in2 (16.56 gpa)"," 10,770 lbf/in2 (74.2 mpa)"," radial 4.2%, tangential 7.8%, volumetric 11.2%, t/r ratio 1.9"," goncalo alves has excellent weathering properties, and is rated as very durable regarding decay resistance."," goncalo alves is generally not too difficult to work, despite its high density. figured pieces with irregular grain can pose a challenge in planing and machining operations. goncalo alves can also have a moderate blunting effect on cutters. the wood is very resistant to moisture absorption, which can make it difficult to glue. goncalo alves turns and finishes well."," flooring, veneers, furniture, cabinetry, carving, turned objects, and other small wood specialty objects such as pool cues, archery bows, knife handles, etc."
 african juniper, juniperus procera, east africa," 100-120 ft (30-37 m) tall, 4-5 ft (1.2-1.5 m) trunk diameter",  34 lbs/ft3 (535 kg/m3)," 890 lbf (3,960 n)"," 11,660 lbf/in2 (80.4 mpa)"," 1,463,000 lbf/in2 (10.09 gpa)"," 7,160 lbf/in2 (49.4 mpa)"," radial 3.3%, tangential 5.0%, volumetric 8.3%, t/r ratio 1.5", no data available., no data available., no data available.
 alligator juniper, juniperus deppeana, southwestern united states and northern mexico,"30-50 ft (9-15 m) tall, 2-3 ft (.6-1 m) trunk diameter",  36 lbs/ft3 (585 kg/m3)," 1,160 lbf (5,160 n)"," 6,700 lbf/in2 (46.2 mpa)"," 650,000 lbf/in2 (4.48 gpa)"," 4,120 lbf/in2 (28.4 mpa)"," radial 2.7%, tangential 3.6%, volumetric 7.8%, t/r ratio 1.3", no data available., no data available., no data available.
karri,eucalyptus diversicolor,southwestern australia,"150-200 ft (45-60 m) tall, 6-10 ft (1.8-3 m) trunk diameter",55 lbs/ft3 (885 kg/m3),"2,030 lbf (9,030 n)","18,530 lbf/in2 (127.8 mpa)","2,965,000 lbf/in2 (20.44 gpa)","10,380 lbf/in2 (71.6 mpa)"," radial 7.8%, tangential 12.9%, volumetric 20.7%, t/r ratio 1.7"," rated as durable to moderately durable; moderate insect resistance, though susceptible to termites.","difficult to work on account of its density. also may cause tearout during surfacing operations, especially on quartersawn surfaces. has a tendency to blunt cutters. glues and finishes well.","<span style=""line-height 1.5em;""> flooring, furniture, cabinetry, plywood, and other construction purposes.</span>"
" katalox, mexican royal ebony", swartzia spp. (s. cubensis)," southern mexico, central america, and northern south america"," 100-130 ft (30-40 m) tall, 2-4 ft (.6-1.2 m) trunk diameter"," 72 lbs/ft3 (1,150 kg/m3)"," 3,660 lbf (16,260 n)"," 28,010 lbf/in2 (193.2 mpa)"," 3,715,000 lbf/in2 (25.62 gpa)"," 15,240 lbf/in2 (105.1 mpa)"," radial 3.9%, tangential 7.6%, volumetric 11.2%, t/r ratio 1.9"," varies depending upon species, but generally very durable. heartwood is usually considered to have a high resistance to decay and termites; though it is susceptible to marine borers."," katalox is typically considered difficult to work on account of its high density. the wood has a moderate to high blunting effect on cutters, and if there is interlocked grain present, tearout can occur during planing. can be troublesome to glue because of its high density and natural oils present."," inlays, fine furniture and cabinetry, parquet flooring, guitars, turnings, and other small specialty items."
" kauri, ancient kauri"," agathis spp. (a. australis, a. alba, and a. vitiensis)"," primarily new zealand, australia, and oceania"," 150-200 ft (45-60 m) tall, 5-10 ft (1.5-3 m) trunk diameter", 34 lbs/ft3 (540 kg/m3)," 730 lbf (3,230 n)"," 12,560 lbf/in2 (86.6 mpa)"," 1,721,000 lbf/in2 (11.87 gpa)"," 6,130 lbf/in2 (42.3 mpa)"," radial 4.1%, tangential 6.0%, volumetric 11.3%, t/r ratio 1.5"," varies with species, generally non-durable to moderately durable. vulnerable to insect attack."," kauri's moderate density, along with its straight and consistent grain give it good workability. most machining and shaping operations can be performed with a minimum of trouble. glues and finishes well."," boatbuilding, furniture, cabinetry, veneer, musical instruments (guitars), and turned objects."
 kempas, koompassia malaccensis, malaysia and indonesia," 100-130 ft (30-40 m) tall, 3-5 ft (1-1.5 m) trunk diameter",  55 lbs/ft3 (880 kg/m3)," 1,750 lbf (7,800 n)"," 17,190 lbf/in2 (118.5 mpa)"," 2,913,000 lbf/in2 (20.09 gpa)"," 9,760 lbf/in2 (67.3 mpa)"," radial 5.1%, tangential 6.7%, volumetric 13.3%, t/r ratio 1.3", heartwood is rated as moderately durable to durable regarding decay resistance. kempas is susceptible to termite attacks.," kempas is considered to be a difficult timber to work on account of both its density and its interlocked grain. also, sections of the wood may contain stone-like streaks of brittle areas, which can have a blunting effect on cutting edges, and make machining difficult. kempas is slightly acidic and can be corrosive to metals. the wood accepts stains and finishes well."," flooring, heavy construction, railroad crossties, plywood, and pallets (throughout its natural range)."
"kentucky coffeetree, coffeetree"," gymnocladus spp.,gymnocladus dioicus", eastern north america," 65-100 ft (20-30 m) tall, 2-3 ft (.6-1 m) trunk diameter", 42 lbs/ft3 (675 kg/m3)," 1,390 lbf (6,180 n)"," 10,500 lbf/in2 (72.4 mpa)"," 1,420,000 lbf/in2 (9.79 gpa)"," 6,600 lbf/in2 (45.5 mpa)"," radial 4.1%, tangential 7.6%, volumetric 11.9%, t/r ratio 1.9"," reports range from moderately durable to very durable regarding decay resistance, and is reported to fare well in direct ground contact. reports are mixed on resistance to insect attack."," coffeetree has good working characteristics, and nearly every machining operation can be done with good and expected results. glues, stains, and finishes well."," furniture,cabinetry, fence posts, and utility wood."
"keruing, apitong",dipterocarpus spp.,southeast asia,"100-200 ft (30-60 m) tall, 3-5 ft (1-1.5 m) trunk diameter",46 lbs/ft3 (745 kg/m3),"1,390 lbf (6,170 n)","16,710 lbf/in2 (115.2 mpa)","2,293,000 lbf/in2 (15.81 gpa)","8,900 lbf/in2 (61.4 mpa)"," radial 5.5%, tangential 10.8%, volumetric 16.3%, t/r ratio 2.0"," varies depending on species, though generally reported as moderately durable; moderate to poor insect resistance."," generally easy to work with hand or machine tools, though silica present in the wood tends to dull cutters. also, resin can exude from the wood and build up on tools and also make wood finishing difficult. movement in service is fairly large."," furniture, flooring, trailer decks, and utility lumber."
" bubinga, kevazingo"," guibourtia spp. (g. demeusei, g. pellegriniana, g. tessmannii, etc.)", equatorial africa," 130-150 ft (40-45 m) tall, 3-6 ft (1-2 m) trunk diameter",  56 lbs/ft3 (890 kg/m3)," 2,410 lbf (10,720 n)"," 24,410 lbf/in2 (168.3 mpa)","  2,670,000 lbf/in2 (18.41 gpa)"," 10,990 lbf/in2 (75.8 mpa)"," radial 6.0%, tangential 8.2%, volumetric 13.9%, t/r ratio 1.4", ranges from moderately durable to very durable depending upon the the species. bubinga is also reported to be resistant to termite and marine borer attack.," easy to work overall, though depending upon the species bubinga can have silica present, which can prematurely dull cutting edges. also, on pieces with figured or interlocking grain, tearout can occur during planing or other machining operations. gluing can occasionally be problematic due to bubinga's high density and natural oils. turns and finishes well."," veneer, inlays, fine furniture, cabinetry, turnings, and other specialty items. since bubinga trees can grow so large, natural-edge slabs of the wood have also been used in tabletops and other specialized projects."
" muninga,kiaat, mukwa", pterocarpus angolensis, south-central africa,"40-60 ft (12-18 m) tall, 1.5-2.5 ft (.5-.8 m) trunk diameter",38lbs/ft3 (605 kg/m3)," 1,360 lbf (6,050 n)"," 14,250 lbf/in2 (98.2 mpa)","  1,267,000 lbf/in2 (8.73 gpa)"," 8,020 lbf/in2 (55.3 mpa)"," radial 1.7%, tangential 2.8%, volumetric 5.4%, t/r ratio 1.6", heartwood is rated as being durable to moderately durable; good resistance to insect attack.," generally easy to work with tools, though if there is interlocked grain present, it may tearout during planing operations. moderate blunting effect on cutters. glues, stains, and finishes well."," furniture, boatbuilding, veneer, turnings, and other small wooden objects."
 kingwood, dalbergia cearensis, brazil (and occasionally from mexico)," 30-60 ft (10-20 m) tall, less than 2 ft (.6 m) trunk diameter"," 75 lbs/ft3 (1,200 kg/m3)"," 3,340 lbf (17,240 n)", no data available, no data available,no data available,no data available," reported as being very durable in decay resistance, and is also resistance to termites."," tends to be difficult to work due to its high density. kingwood has a moderate blunting effect on cutters, and tearout can occur during planing if interlocked grain is present. can be difficult to glue due to natural oils and high density. turns very well and takes a high polish."," inlays, veneers, tool handles, and other small turned and/or specialty items."
" koa, hawaiian koa", acacia koa, hawaii," 65-100 ft (20-30 m) tall, 3-5 ft (1-1.5 m) trunk diameter",38lbs/ft3 (610 kg/m3)," 1,170 lbf (5,180 n)"," 12,620 lbf/in2 (87.0 mpa)"," 1,503,000 lbf/in2 (10.37 gpa)","7,060 lbf/in2 (48.7 mpa)"," radial 5.5%, tangential 6.2%, volumetric 12.4%, t/r ratio 1.1"," rated as non-durable to perishable regarding decay resistance, koa is also susceptible to termite attack."," in most circumstances, koa is easy to work, and sands well. however, figured wood, or pieces with heavily interlocked grain can be difficult to plane or machine without tearing or chipping of the grain; also, koa can occasionally give problems in gluing, though this is somewhat uncommon. koa turns, stains, and finishes well."," veneer, furniture, cabinetry, musical instruments (especially guitars and ukuleles), canoes, gunstocks, carvings, bowls, and other turned/specialty wood objects."
" limba, black limba, white limba, korina, afara", terminalia superba, tropical western africa," 65-100 ft (20-30 m) tall, 5-7 ft (1.5-2.2 m) trunk diameter", 35 lbs/ft3 (555 kg/m3)," 670 lbf (2,990 n)"," 12,510 lbf/in2 (86.2 mpa)"," 1,520,000 lbf/in2 (10.49 gpa)"," 6,580 lbf/in2 (45.4 mpa)"," radial 4.3%, tangential 6.3%, volumetric 10.8%, t/r ratio 1.5","rated as non-durable, and alsosusceptibleto insect attack."," easy to work with both hand and machine tools. contains a small amount of silica, but blunting effect on cutters is usually small. glues and finishes well."," veneer, plywood, furniture, musical instruments (electric guitar bodies), and turned objects."
koto,pterygota macrocarpa,west africa,"65-100 ft (20-30 m) tall, 2-4 ft (.6-1.2 m) trunk diameter",37 lbs/ft3 (595 kg/m3),"940 lbf (4,200 n)","15,290 lbf/in2 (105.4 mpa)","1,752,000 lbf/in2 (12.08 gpa)","7,590 lbf/in2 (52.4 mpa)"," radial 5.1%, tangential 10.6%, volumetric 15.0%, t/r ratio 2.1", rated as non-durable; poor insect resistance.,"good working characteristics, though tearout can result on pieces that have interlocked grain. glues, stains, and finishes well."," veneer, plywood, and furniture."
" merbau, kwila, ipil","mmon Name(s)::: merbau, kwila, ipil","mmon Name(s)::: merbau, kwila, ipil","mmon Name(s)::: merbau, kwila, ipil","mmon Name(s)::: merbau, kwila, ipil","mmon Name(s)::: merbau, kwila, ipil","mmon Name(s)::: merbau, kwila, ipil","mmon Name(s)::: merbau, kwila, ipil","mmon Name(s)::: merbau, kwila, ipil","mmon Name(s)::: merbau, kwila, ipil","mmon Name(s)::: merbau, kwila, ipil","mmon Name(s)::: merbau, kwila, ipil","mmon Name(s)::: merbau, kwila, ipil"
,from east africa to southeast asia and australia;<br />(primarily new guinea)," 130-200 ft (40-60 m) tall, 4-5 ft (1.2-1.5 m) trunk diameter", 51 lbs/ft3 (815 kg/m3)," 1,840 lbf (7,620 n)"," 21,060 lbf/in2 (145.2 mpa)"," 2,310,000 lbf/in2 (15.93 gpa)"," 10,650 lbf/in2 (73.4 mpa)","radial 2.9%, tangential 4.8%, volumetric 8.0%, t/r ratio 1.7"," merbau is reported to be very durable, and resists both rotting and insect attack."," glues and finishes well, though it can be difficult to saw due to gumming and dulling of teeth.","flooring, furniture, musical instruments, turned objects, and other specialty wood items.","ferencing wood the only downside is that its latin, and doesnt make much sense to most english-speaking people. the name is listed in two parts [genus species]. when two or more species are included in a genus under a single common name, only the genus will be listed, with *spp.* afterward."" scientific name intsia spp. (i. bijuga, i. palembanica);;;Distribution:::from east africa to southeast asia and australia;<br />(primarily new guinea);;;Tree Size::: 130-200 ft (40-60 m) tall, 4-5 ft (1.2-1.5 m) trunk diameter;;;Average Dried Weight::: 51 lbs/ft3 (815 kg/m3);;;Janka Hardness::: 1,840 lbf (7,620 n);;;Modulus of Rupture::: 21,060 lbf/in2 (145.2 mpa);;;Elastic Modulus::: 2,310,000 lbf/in2 (15.93 gpa);;;Crushing Strength::: 10,650 lbf/in2 (73.4 mpa);;;Shrinkage:::radial 2.9%, tangential 4.8%, volumetric 8.0%, t/r ratio 1.7;;;Rot Resistance::: merbau is reported to be very durable, and resists both rotting and insect attack.;;;Workability::: glues and finishes well, though it can be difficult to saw due to gumming and dulling of teeth.;;;Common Uses:::flooring, furniture, musical instruments, turned objects, and other specialty wood items.;;;"
" laburnum, golden chain", laburnum anagyroides, central and southern europe," 20-30 ft (6-9 m) tall, 6-12 in (15-30 cm) trunk diameter", 53 lbs/ft3 (850 kg/m3)," 2,020 lbf (8,990 n)*", no data available, no data available, no data available,no data available," no official data is available, though it is presumed to be quite durable as it has been used for fenceposts."," despite its high density and hardness, laburnum is generally easy to work. it is known to be an excellent turning wood, and is also favored for carving as well."," turned objects, musical instruments (woodwinds), furniture, veneer, fence posts, archery bows, carving, and small specialty wood objects."
" lacewood, brazilian lacewood, south american lacewood", panopsis spp. (p. rubescens and p.sessilifolia), tropical south america,"30-50 ft (9-15 m) tall, 2-3 ft (.6-1.0 m) trunk diameter",  33 lbs/ft3 (530 kg/m3)," 710 lbf (3,160 n)*", no data available, no data available, no data available,no data available, lacewood is rated as non-durable and is also susceptible to insect attack.," overall a fairly easy wood to work with, taking glues, stains, and finishes well; though there may be some difficulty in planing, with tearout occurring. some species of lacewood can also have a moderate blunting effect on cutting edges."," veneer, cabinetry, fine furniture, musical instruments (guitars), and turned objects."
" lancewood, west indian lancewood", oxandra lanceolata (syn. uvaria lanceolata)," primarilythe caribbean, though present in central and south america as well"," 50 ft (15 m) tall, 1-1.5 ft (.3-.5 m) trunk diameter", 61 lbs/ft3 (980 kg/m3)," 2,830 lbf (12,590 n)"," 23,700 lbf/in2 (163.5 mpa)"," 2,900,000 lbf/in2 (20.00 gpa)", no data available," radial 6.2%, tangential 9.6%, volumetric 15.4%, t/r ratio 1.5"," since primarily only sapwood is used, the wood is non-durable andsusceptibleto insect attack, though it has a high resistance to abrasion and wear."," generallygives good results to most machining operations, though it has a high cutting resistance, so work may be slow. lancewood alsohas a moderate blunting effect on cutting edges. turns superbly."," fishing rods, pool cues, archery bows, and turned objects."
" european larch, common larch", larix decidua, centraleurope," 85-150 ft (25-45 m) tall, 2-3 ft (.6-1 m) trunk diameter", 36 lbs/ft3 (575 kg/m3)," 740 lbf (3,290 n)"," 13,050 lbf/in2 (90.0 mpa)"," 1,711,000 lbf/in2 (11.80 gpa)"," 7,540 lbf/in2 (52.0 mpa)"," radial 4.2%, tangential 8.2%, volumetric 12.5%, t/r ratio 2.0", moderately durable regarding decay resistance.," most hand and machine operations produce good results. however, natural resins in the wood have atendencyto gum up saw blades. also, because of the disparity between the soft earlywood and the hard latewood, sanding can create dips and uneven surfaces."," veneer, utility poles, fence posts, flooring, boatbuilding, and construction lumber."
 japanese larch, larix kaempferi (syn. l.leptolepis)," japan, also grown on plantations in japan and europe"," 65-130 ft (20-40 m) tall, 2-3 ft (.6-1 m) trunk diameter", 31 lbs/ft3 (500 kg/m3)," 600 lbf (2,670 n)"," 11,610 lbf/in2 (80.1 mpa)"," 1,270,000 lbf/in2 (8.76 gpa)"," 6,010 lbf/in2 (41.4 mpa)",no data available, moderately durable regarding decay resistance.," most hand and machine operations produce good results. however, japanese larch is high in silica content and will blunt cutting edges. also, because of the disparity between the soft earlywood and the hard latewood, sanding can create dips and uneven surfaces."," utility poles, fence posts, boatbuilding, decking, furniture, and construction lumber."
 western larch, larix occidentalis, northwestern north america," 100-180 ft (30-55 m) tall, 3-5 ft (1-1.5 m) trunk diameter", 36 lbs/ft3 (575 kg/m3)," 830 lbf (3,690 n)"," 13,000 lbf/in2 (89.7 mpa)"," 1,870,000 lbf/in2 (12.90 gpa)"," 7,620 lbf/in2 (52.6 mpa)"," radial 4.5%, tangential 9.1%, volumetric 14.0%, t/r ratio 2.0", moderately durable regarding decay resistance.," most hand and machine operations produce good results. however, western larch is high in silica content and will blunt cutting edges. also, because of the disparity between the soft earlywood and the hard latewood, sanding can create dips and uneven surfaces."," veneer, plywood, paper (pulpwood), particleboard, glue-laminate beams, construction lumber, and flooring."
"lati, white wenge, yaya",amphimas pterocarpoides,western and central africa,"100-150 ft (30-46 m) tall, 2-4 ft (.6-1.2 m) trunk diameter",49 lbs/ft3 (785 kg/m3),"1,200 lbf (5,340 n)","18,460 lbf/in2 (127.3 mpa)","2,147,000 lbf/in2 (14.81 gpa)","9,070 lbf/in2 (62.5 mpa)"," radial 6.2%, tangential 10.6%, volumetric 16.8%, t/r ratio 1.7"," rated as non-durable tomoderatelydurable; susceptibleto most insect attacks, thoughmoderatelyresistant to termites.",generally easy to work with hand and machine tools. glues and finishes well.,"veneer, plywood, interior trim, furniture, and flooring."
,,,,,,,,,,,,
"freijo, laurel blanco","cordia spp. (c.alliodora, c.goeldiana)",from southern mexico to brazil,"65-100 ft (20-30 m) tall, 2-3 ft (.6-1 m) trunk diameter",35 lbs/ft3 (565 kg/m3),"890 lbf (3,970 n)","12,570 lbf/in2 (86.7 mpa)","1,874,000 lbf/in2 (12.93 gpa)","6,670 lbf/in2 (46.0 mpa)"," radial 3.9%, tangential 6.7%, volumetric 10.0%, t/r ratio 1.7","variable, generally depending on the darkness of the wood. rated as durable, though lighter-colored boards are less durable. mixed insect resistance."," easy to work with hand or machine tools. glues, turns, and finishes well."," veneer, furniture, turned objects, cabinetry, boatbuilding, and millwork"
"louro preto, laurel negro","cordia spp. (c.megalantha, c.glabrata)","tropical americas, southward to brazil","50-65 ft (15-20 m) tall, 2-3 ft (.6-1 m) trunk diameter",59 lbs/ft3 (845 kg/m3),"2,200 lbf (9,790 n)","17,610 lbf/in2 (121.5 mpa)","1,580,000 lbf/in2 (10.90 gpa)","9,270 lbf/in2 (63.9 mpa)"," radial 4.0%, tangential 7.4%, volumetric 11.6%, t/r ratio 1.9", rated as very durable.,"some species may contain silica that will dull cutters. on the whole, louro preto is easily worked and machined with good results. although it has a fairly high amount of natural oils present, gluing is usually problem-free. turns and finishes well.","furniture, cabinetry, veneer, and turned objects."
 leadwood, combretum imberbe, from south africa north to tanzania," 32-64 ft (10-20 m) tall, 1-2 ft (.3-.6 m) trunk diameter", 76lbs/ft3 (1220 kg/m3)," 3,570 lbf (15,880 n)","20,960 lbf/in2 (144.5 mpa)*","2,494,000 lbf/in2 (17.20 gpa)*","9,950 lbf/in2 (68.6 mpa)*"," radial 2.0%, tangential 4.7%, volumetric 6.8%, t/r ratio 2.4*","reported to be very durable, with excellent insect resistance and weathering characteristics.", generally difficult to work on account of its density; sharp cutters must be used to avoid tearout. can also give problems in gluing and finishing. turns superbly.," carving, furniture, turned objects, and other small specialty items."
"lebbeck, kokko",albizia lebbeck,native to southern asia; widely planted throughout tropics as an ornamental tree,"65-100 ft (20-30 m) tall, 2-3 ft (.6-1 m) trunk diameter",40 lbs/ft3 (635 kg/m3),"1,330 lbf (5,920 n)","13,730 lbf/in2 (94.7 mpa)","1,836,000 lbf/in2 (12.66 gpa)","8,390 lbf/in2 (57.8 mpa)"," radial 2.9%, tangential 5.8%, volumetric 9.6%, t/r ratio 2.0",rated as moderately durable; poor insect resistance.,"tends to be difficult to machine on account of its interlocked grain. drying checks and splits may occur if not dried with care. turns, glues, and finishes well.","furniture, veneer, turned objects, carving, and other small specialty wood items."
"lemonwood, degame",calycophyllum candidissimum,cuba and central america,"40-80 ft (12-24 m) tall, 1-2 ft (.3-.6 m) trunk diameter",51 lbs/ft3 (810 kg/m3),"1,880 lbf (8,350 n)","22,100 lbf/in2 (152.4 mpa)","2,284,000 lbf/in2 (15,75 gpa)","9,790 lbf/in2 (67.5 mpa)"," radial 4.8%, tangential 8.6%, volumetric 13.2%, t/r ratio 1.8", mixed reports depending on type of decay fungi; usually rated as moderately durable. excellent resistance to marine borers.," overall working properties are fair, though dry wood is reported to have a high cutting resistance. lemonwood turns, glues, and finishes well."," archery bows, carvings, turned objects, and fishing rods."
 leopardwood, roupala montana(syn. r. brasiliense), central and south america," 100-130 ft (30-40 m) tall, 2-3 ft (.6-1.0 m) trunk diameter", 55 lbs/ft3 (885 kg/m3)," 2,150 lbf (9,560 n)", no data available,"2,887,000 lbf/in2 (19.91 gpa)","7,280 lbf/in2 (50.2 mpa)","radial 3.5%, tangential 8.8%, volumetric 11.5%, t/r ratio 2.5", most species are reported to be very durable regarding decay resistance., fairly difficult to work because of its high density and tendency to tearout during planing. leopardwood glues and finishes well.," veneer, cabinetry, fine furniture, musical instruments (guitars), and turned objects."
" snakewood, letterwood, amourette", brosimum guianense(syn.piratinera guianensis), coastal regions of northeast south america," 65-80 ft (20-25 m) tall, 6-12 in (15-30 cm) trunk diameter"," 76 lbs/ft3 (1,210 kg/m3)"," 3,800 lbf (16,900 n)"," 28,270 lbf/in2 (195.0 mpa)","3,364,000 lbf/in2 (23.20 gpa)"," 17,260 lbf/in2 (119.0 mpa)"," radial 4.7%, tangential 6.0%, volumetric 10.7%, t/r ratio 1.3"," snakewood is reported to be very durable and also resistant to insect attack, though it is seldom used in exterior applications where durability would be an issue."," being closely related to < bloodwood, snakewood shares many of the same working properties; namely, the wood is extremely dense, and has a pronounced blunting effect on cutters. snakewood also tends to be quite brittle and can splinter easily while being worked. despite the difficulties of working it, snakewood turns well and finishes to a high polish."," inlay, veneer, violin bows, tool handles, and other small turned or specialty objects."
 lignum vitae," guaiacum officinale, g. sanctum", central america and northern south america," 20-30 ft (6-10 m) tall, 1-2 ft (.3-.6 m) trunk diameter"," 79 lbs/ft3 (1,260 kg/m3)"," 4,390 lbf (19,510 n)"," 18,450 lbf/in2 (127.2 mpa)"," 2,043,000 lbf/in2 (14.09 gpa)"," 12,200 lbf/in2 (84.1 mpa)"," radial ~5%, tangential ~8%, volumetric ~13%, t/r ratio ~1.6", lignum vitae is reported to be very durable for outdoor use and is also very resistant to insect attack.," lignum vitae has a tendency to skip over-top jointer cutters on account of its extremely high density, and very light passes are recommended. lignum vitae will also dull cutters, and overall is considered quite difficult to work. also, due to its high oil content and density, it's very difficult to get a strong and  reliable glue joint. however, lignum vitae is an exceptional wood for turning on the lathe, and finishes well."," tool handles, mallet heads, bearings, bushings, pulley wheels, and turned objects."
" verawood, argentine lignum vitae"," bulnesia arborea, bulnesia sarmientoi", central america and northern south america," 40-50 ft (12-15 m) tall, 1-2 ft (.3-.6 m) trunk diameter"," 74 lbs/ft3 (1,190 kg/m3)","3,710 lbf (16,520 n)","25,730 lbf/in2(177.4 mpa)","2,272,000 lbf/in2(15.67 gpa)","10,830 lbf/in2(74.7 mpa)","radial ~6%, tangential ~8%, volumetric ~13%, t/r ratio ~1.3", verawood is reported to be very durable for outdoor use and is said to last almost indefinitely in direct ground contact; verawood is also resistant to insect attack.," verawood has a tendency to skip over-top jointer cutters on account of its extremely high density, and very light passes are recommended. verawood will also dull cutters, and overall it's considered quite difficult to work. also, due to its high oil content and hardness, it is very difficult to get a strong and  reliable glue joint. however, verawood is an exceptional wood for turning on the lathe, and finishes well."," tool handles, mallet heads, bearings, bushings, boatbuilding, pulley wheels, heavy construction (in areas where the tree grows locally), and turned objects."
 lilac, syringa spp. (syringa vulgaris),native to europe and asia; cultivated in many temperate areas worldwide,"6-25 ft (2-8 m) tall, 4-8 in (10-20 cm) trunk diameter",59 lbs/ft3 (945 kg/m3),"2,350 lbf (10,440 n)*",no data available,no data available,no data available,tangential shrinkage is in excess of 10%; reported to have a high level of shrinkage, no official reports available., reported to be an excellent turning wood. tends to distort and develop end-checks during drying.," occasionally used for small turned projects such as pens and bowls, as well as carved items."
" limba, black limba, white limba, korina, afara", terminalia superba, tropical western africa," 65-100 ft (20-30 m) tall, 5-7 ft (1.5-2.2 m) trunk diameter", 35 lbs/ft3 (555 kg/m3)," 670 lbf (2,990 n)"," 12,510 lbf/in2 (86.2 mpa)"," 1,520,000 lbf/in2 (10.49 gpa)"," 6,580 lbf/in2 (45.4 mpa)"," radial 4.3%, tangential 6.3%, volumetric 10.8%, t/r ratio 1.5","rated as non-durable, and alsosusceptibleto insect attack."," easy to work with both hand and machine tools. contains a small amount of silica, but blunting effect on cutters is usually small. glues and finishes well."," veneer, plywood, furniture, musical instruments (electric guitar bodies), and turned objects."
" limba, black limba, white limba, korina, afara", terminalia superba, tropical western africa," 65-100 ft (20-30 m) tall, 5-7 ft (1.5-2.2 m) trunk diameter", 35 lbs/ft3 (555 kg/m3)," 670 lbf (2,990 n)"," 12,510 lbf/in2 (86.2 mpa)"," 1,520,000 lbf/in2 (10.49 gpa)"," 6,580 lbf/in2 (45.4 mpa)"," radial 4.3%, tangential 6.3%, volumetric 10.8%, t/r ratio 1.5","rated as non-durable, and alsosusceptibleto insect attack."," easy to work with both hand and machine tools. contains a small amount of silica, but blunting effect on cutters is usually small. glues and finishes well."," veneer, plywood, furniture, musical instruments (electric guitar bodies), and turned objects."
" basswood, american basswood, lime, linden", tilia americana, eastern north america,"65-120 ft (20-37 m) tall, 3-4 ft (1-1.2 m) trunk diameter",  26 lbs/ft3 (415 kg/m3)," 410 lbf (1,824 n)"," 8,700 lbf/in2 (60.0 mpa)","  1,460,000 lbf/in2 (10.07 gpa)"," 4,730 lbf/in2 (32.6 mpa)"," radial 6.6%, tangential 9.3%, volumetric 15.8%, t/r ratio 1.4", basswood is rated as being non-durable in regard to heartwood decay.,"easy to work, being very soft and light. perhaps one of the most suitable wood species for hand carving. basswood also glues and finishes well, but has poor steam bending and nail holding characteristics."," carvings, lumber,musical instruments (electric guitar bodies), veneer, plywood, and wood pulp and fiber products."
" european lime, common lime, common linden", tilia x europaea (hybrid of tilia platyphyllos and t. cordata; syn. t. vulgaris), europe," 65-130 ft (20-40 m) tall, 5-6 ft (1.5-2 m) trunk diameter", 33 lbs/ft3 (535 kg/m3)," 700 lbf (3,100 n)","12,380 lbf/in2 (85.4 mpa)","  1,698,000 lbf/in2 (11.71 gpa)"," 6,500 lbf/in2 (44.8 mpa)"," radial 5.0%, tangential 7.5%, volumetric 12.0%, t/r ratio 1.5", european lime is rated as being non-durable in regard to heartwood decay.," easy to work, being very soft and light, though sharp cutters must be used during planing or other shaping operations to avoid fuzzy surfaces. perhaps one of the most suitable wood species for hand carving. european lime also glues and finishes well."," carvings, veneer, plywood, cutting boards, hat racks, musical instruments, and turned objects."
" black locust, robinia, false acacia", robinia pseudoacacia, central-eastern united states (also widely naturalized in many temperate areas worldwide),"65-100 ft (20-30 m) tall, 2-3 ft (.6-1 m) trunk diameter",48lbs/ft3 (770 kg/m3)," 1,700 lbf (7,560 n)"," 19,400 lbf/in2 (133.8 mpa)"," 2,050,000 lbf/in2 (14.14 gpa)"," 10,200 lbf/in2 (70.3 mpa)"," radial 4.6%, tangential 7.2%, volumetric 10.2%, t/r ratio 1.6"," rated as very durable in regard to decay resistance, with good weathering characteristics. frequently used as fence posts for its outdoor longevity."," overall working characteristics for black locust are mixed although the grain is usually straight, its high density and hardness can make it difficult to machine. black locust also has a moderate blunting effect on cutting edges. responds very well to both lathe turning and steam bending; glues and finishes well."," fence posts, boatbuilding, flooring, furniture, mine timbers, railroad ties, turned objects, and veneer."
 honey locust, gleditsia triacanthos, south-central and eastern united states," 65-80 ft (20-25 m) tall, 2-3 ft (.6-1.0 m) trunk diameter", 47 lbs/ft3 (755 kg/m3)," 1,580 lbf (7,030 n)"," 14,700 lbf/in2 (101.4 mpa)"," 1,630,000 lbf/in2 (11.24 gpa)"," 7,500 lbf/in2 (51.7 mpa)"," radial 4.2%, tangential 6.6%, volumetric 10.8%, t/r ratio 1.6", rated as moderately durable to durable; susceptible to insect attacks.,"honey locust can be difficult to work with hand and machine tools on account of its density, though it generally produces good results. turns, glues, stains, and finishes well."," furniture, fence posts, utility lumber, and turned objects."
"louro preto, laurel negro","cordia spp. (c.megalantha, c.glabrata)","tropical americas, southward to brazil","50-65 ft (15-20 m) tall, 2-3 ft (.6-1 m) trunk diameter",59 lbs/ft3 (845 kg/m3),"2,200 lbf (9,790 n)","17,610 lbf/in2 (121.5 mpa)","1,580,000 lbf/in2 (10.90 gpa)","9,270 lbf/in2 (63.9 mpa)"," radial 4.0%, tangential 7.4%, volumetric 11.6%, t/r ratio 1.9", rated as very durable.,"some species may contain silica that will dull cutters. on the whole, louro preto is easily worked and machined with good results. although it has a fairly high amount of natural oils present, gluing is usually problem-free.  oily tropical hardwoodsfor more information.) turns and finishes well.","furniture, cabinetry, veneer, and turned objects."
 lyptus, eucalyptus urograndis (eucalyptus grandis x e. urophylla hybrid), grown on plantations in brazil," 65-100 ft (20-30 m) tall, 3-4 ft (1-1.2 m) trunk diameter",  53 lbs/ft3 (850 kg/m3)," 1,420 lbf (6,330 n)"," 17,110 lbf/in2 (118.0 mpa)","  2,049,000 lbf/in2 (14.13 gpa)"," 8,640 lbf/in2 (59.6 mpa)"," radial 8.2%, tangential 12.8%, volumetric 21.0%, t/r ratio 1.6"," mixed reports, with most sources rating the heartwood as moderately durable in regard to decay resistance, though it is susceptible to insect attack."," generally easy to work, though it can burn easily. glues, stains, and finishes well."," flooring, lumber, interior millwork, cabinetry, plywood, and turned objects."
" macacauba, macawood, hormigo, orange agate"," platymiscium spp. <br />(p. dimorphandrum,p.pinnatum, p. trinitatis,p. ulei)", central and south america," 65-80 ft (20-25 m) tall, 2-3 ft (.6-1.0 m) trunk diameter",59 lbs/ft3 (950 kg/m3)," 2,700 lbf (12,030 n)"," 21,540 lbf/in2 (148.6 mpa)"," 2,837,000 lbf/in2 (19.56 gpa)"," 11,700 lbf/in2 (80.7 mpa)"," radial 2.8%, tangential 4.2%, volumetric 7.2%, t/r ratio 1.5"," heartwood is rated as durable to very durable regarding decay resistance, with good resistance to insect attacks as well."," overall, good working characteristics for both hand and machine tools, though areas of interlocked grain should be approached with care to avoid tearout. able to take a very high natural polish. turns and glues well."," furniture, cabinetry, veneer, musical instruments, turned objects, and small specialty wood items."
"macadamia nut, macadamia",macadamia spp. (m.integrifolia),native to eastern australia (also cultivated in hawaii and other tropical areas),"20-40 ft (6-12 m) tall, 1-1.5 ft (.3-.5 m) trunk diameter",44 lbs/ft3 (705 kg/m3),"2,300 lbf (10,230 n)",no data available,no data available,no data available, no data available, no data available.," can be difficult to work with machine tools, causing tearout during planing. difficult to dry, with turned pieces developing numerous checks unless dry wood is used. glues, turns, and finishes well."," knife scales, decorative boxes, bowls, and other small specialty wood objects."
" machiche, black cabbagebark", lonchocarpus spp., throughout tropical america," 65-100 ft (20-30 m) tall, 2-3 ft (.6-1 m) trunk diameter", 55 lbs/ft3 (890 kg/m3)," 2,700 lbf (12,010 n)"," 25,200 lbf/in2 (173.8 mpa)"," 2,745,000 lbf/in2 (18.93 gpa)"," 12,500 lbf/in2 (86.2 mpa)"," radial 3.9%, tangential 8.2%, volumetric 13.0%, t/r ratio 2.1"," machiche's durability can vary depending on species, but is generally considered to be very durable, andresistantto insect attack."," despite machiche's high density, it typically is easy to work. as in all cases of interlocked or irregular grain, care must be taken to avoid tearout, but machining results are generally good. turns, glues, and finishes well."," decking, flooring,furniture, as well as heavy construction in areas within its natural range."
" madrone, pacific madrone", arbutus menziesii, western coast of north america,"50-80 ft (15-24 m) tall, 2-3 ft (.6-1.0 m) trunk diameter",  50 lbs/ft3 (795 kg/m3)," 1,460 lbf (6,490 n)"," 10,400 lbf/in2 (71.7 mpa)"," 1,230,000 lbf/in2 (8.48 gpa)"," 6,880 lbf/in2 (47.4 mpa)"," radial 5.6%, tangential 12.4%, volumetric 18.1%, t/r ratio 2.2", madrone is rated as non-durable to perishable with regard to decay resistance.," madrone is easy to work with machine and hand tools, and compares similarly to hard maple in working characteristics. the wood can be difficult to dry, and has a tendency to warp or twist. madrone is an excellent turning wood, and also takes stains and finishes well.however, water-based glue joints should be thoroughly dry before further machining to avoid subsequent sunken glue lines."," veneer, turned objects, and other small specialty objects."
" cucumbertree, cucumber magnolia", magnoliaacuminata, eastern united states," 50-80 ft (15-24 m) tall, 2-3 ft (.6-1 m) trunk diameter", 33 lbs/ft3 (530 kg/m3)," 700 lbf (3,110n)"," 12,300 lbf/in2 (84.8 mpa)"," 1,820,000 lbf/in2 (12.55 gpa)"," 6,310 lbf/in2 (43.5 mpa)"," radial 5.2%, tangential 8.8%, volumetric 13.6%, t/r ratio 1.7"," rated as non-durable to perishable regarding decay resistance, and alsosusceptibleto insect attack."," generally easy to work with both hand and machine tools. turns, glues, stains, and finishes well."," veneer, plywood, interior trim,upholstered furniture frames, and general utility wood."
 southern magnolia, magnolia grandiflora, southeastern united states," 50-80 ft (15-24 m) tall, 2-3 ft (.6-1 m) trunk diameter", 35 lbs/ft3 (560 kg/m3)," 1,020 lbf (4,540 n)"," 11,200 lbf/in2 (77.2 mpa)"," 1,400,000 lbf/in2 (9.66 gpa)"," 5,460 lbf/in2 (37.7 mpa)"," radial 5.4%, tangential 6.6%, volumetric 12.3%, t/r ratio 1.2"," rated as non-durable to perishable regarding decay resistance, and alsosusceptibleto insect attack."," generally easy to work with both hand and machine tools. turns, glues, stains, and finishes well."," veneer, plywood, interior trim,upholstered furniture frames, and general utility wood."
" sweetbay, swamp magnolia", magnolia virginiana, southeastern united states," 50-80 ft (15-24 m) tall, 2-3 ft (.6-1 m) trunk diameter", 34 lbs/ft3 (545 kg/m3), 810 lbf (3.600 n)*," 10,900 lbf/in2 (75.2 mpa)"," 1,640,000 lbf/in2 (11.31 gpa)"," 5,680 lbf/in2 (39.2 mpa)"," radial 4.7%, tangential 8.3%, volumetric 12.9%, t/r ratio 1.8"," rated as non-durable to perishable regarding decay resistance, and alsosusceptibleto insect attack."," generally easy to work with both hand and machine tools. turns, glues, stains, and finishes well."," veneer, plywood, interior trim,upholstered furniture frames, and general utility wood."
 blue mahoe, talipariti elatum (syn. hibiscus elatus), native to cuba and jamaica; widely planted throughout thecaribbean," 60-70 ft (18-21 m) tall, 1-2 ft (.3-.6 m) trunk diameter", 47 lbs/ft3 (755 kg/m3)," 1,420 lbf (6,320 n)", no data available, no data available, no data available,"radial 2.1%, tangential 4.9%, volumetric 7.1%, t/r ratio 2.3", reports range from moderately durable to very durable regarding decay resistance. also reported to be resistant to insect attacks.," overall easy to work with both hand and machine tools. turns, glues, and finishes well."," cabinetry, furniture,turnedobjects, carvings, musicalinstruments, inlay, marquetry, and interior trim."
 african mahogany," khaya spp. (khaya anthotheca, k. grandifoliola, k. ivorensis, k. senegalensis)", west tropical africa," 100-130 ft (30-40 m) tall, 3-5 ft (1-1.5 m) trunk diameter",  40 lbs/ft3 (640 kg/m3),"1,070 lbf (4,760 n)"," 13,190 lbf/in2 (91.0 mpa)","  1,537,000 lbf/in2 (10.60 gpa)","7,100 lbf/in2 (49.0 mpa)"," radial 4.2%, tangential 5.7%, volumetric 10.0%, t/r ratio 1.4", rated as moderately durable;moderate to poor insect/borer resistance.," easy to work, glue, and finish. tearout can sometimes be a problem if the grain is interlocked.","veneer, plywood, turned items, furniture, boatbuilding, and interior trim."
" cuban mahogany, west indies mahogany", swietenia mahogani, southern florida and the caribbean," 65-100 ft (20-30 m) tall, 3-5 ft (1.0-1.5 m) trunk diameter",37lbs/ft3 (600 kg/m3),"930 lbf (4,120 n)"," 10,790 lbf/in2 (74.4 mpa)","  1,351,000 lbf/in2 (9.31 gpa)","6,280 lbf/in2 (43.3 mpa)"," radial 3.0%, tangential 4.6%, volumetric 8.0%, t/r ratio 1.5","varies frommoderatelydurable to very durable depending on density and growing conditions of the tree. (older growth trees tend to produce darker, heavier, and more durable lumber than plantation-grown stock.) resistant to termites, but vulnerable to other insects."," typically very easy to work with tools machines well. (with exception to sections with figured grain, which can tearout or chip during machining.) slight dulling of cutters can occur. sands very easily. turns, glues, stains, and finishes well."," furniture, cabinetry, turned objects, veneers, musical instruments, boatbuilding, and carving."
