Repository: rkn2/Roman-material-database-info

﻿# Roman-material-database

ABSTRACT: The Historic Materials Database is an interactive database of construction materials used in antiquity. This is the first step of my larger PhD project that will enable a wider audience to create 3D and virtual reality (VR) models of historic structures.  By helping a user build accurate models, my project will provide new perspectives of historic buildings and cities to historians, archaeologists, and others who study the past.

TEAM MEMBERS AND ROLES: 

Project director:	Becca Napolitano, graduate student at Princeton in Civil Engineering (rkn2@princeton.edu)

Project manager:	Becca Napolitano

Technical lead: 	Becca Napolitano

File: data_cleaning/trees_cleaned.csv (part 5 of 7)
" abura, bahia", mitragynaspp. (sometimes listed as hallea or fleroya genera), west and central africa,30,35,m,1,1.5,m,560,kg/m3,"3,670",n,81.1,mpa,9.56,gpa,42.9,mpa,radial,4.3,tangential,9.2,volumetric,13.3, non-durable; poor resistance to decay or insect attack. good acid resistance., takes glue and finishes well. has a slight blunting effect on cutting edges and tools due to a moderate silica content (.25%).," a general-purpose lumber used for furniture, interior millwork, plywood, and flooring.",,,,,,,
" light red meranti, lauan, philippine mahogany", shorea spp., southeast asia,20,40,m,1,2,m,480,kg/m3,"2,460",n,77.3,mpa,11.39,gpa,42.2,mpa,radial,4.1,tangential,7.8,volumetric,12.6," reported as non-durable in regard to decay resistance, and is also susceptible to insect attack."," typically easy to work, due to its low density. though some rough or ragged surfaces may be left while sanding, and it may be necessary to sand up to a finer grit to obtain a satisfactory finish. some species may have a slight blunting effect on tools due to small levels of silica present in the wood. glues, stains, and finishes well."," plywood, interior furniture, general construction, concrete forms, as well as a number of other general utility purposes.",,,,,,,
" white meranti, lauan, philippine mahogany", shorea spp., southeast asia,40,60,m,1,1.5,m,590,kg/m3,"4,670",n,80.2,mpa,10.24,gpa,47.3,mpa,radial,3.3,tangential,6.9,volumetric,8.9," varies between species, though usually reported as being non-durable in regard to decay resistance, and also susceptible to insect attack."," white meranti is in and of itself easy to work, but it has a very severe blunting effect on tools due to its high silica content, so carbide-tipped cutters are recommended. also, interlocked grain can sometimes present problems during planing, and sawn/planed surfaces can be left fuzzy or ragged. sanding to finer grits will help smooth the wood's surface, and prepare it for a stain or finish. glues well."," plywood, veneer, boatbuilding, interior furniture, and general construction lumber.",,,,,,,
" yellow meranti, lauan, philippine mahogany", shorea spp., southeast asia,40,60,m,1.5,2,m,565,kg/m3,"3,120",n,80.8,mpa,10.68,gpa,44.5,mpa,radial,3.3,tangential,7.7,volumetric,10.5," reported as non-durable in regard to decay resistance, and is also susceptible to insect attack."," typically easy to work, though any interlocked grain can present problems during planing. some species may have a slight blunting effect on tools due to small levels of silica present in the wood. glues, stains, and finishes well."," plywood, interior furniture, and general construction lumber.",,,,,,,
 african mesquite, prosopis africana, tropical africa,30,,m,1.5,,m,945,kg/m3,"13,080",n,130.5,mpa,13.92,gpa,73.5,mpa,radial,2.8,tangential,4.6,volumetric,7.6," african mesquite is considered durable to very durable regarding decay resistance, and also has good resistance to insect attack."," african mesquite contains silica, and can have a moderate blunting effect on cutting edges. clear and straight grained mesquite is easy to work with hand and machine tools, but areas of irregular or interlocked grain can pose a challenge. glues, turns, and finishes well."," flooring, turned objects, boatbuilding, cabinetry, and furniture.",,,,,,,
 black mesquite, prosopis nigra, gran chaco region of south america,10,16,m,0.4,1.2,m,825,kg/m3,"8,630",n,77.3,mpa,7.7,gpa,58.6,mpa,radial,2.6,tangential,3.5,volumetric,8.5," black mesquite is considered durable to very durable regarding decay resistance, though it is susceptible to insect attack."," working properties are largely dictated by the quality of the wood itself. mesquite that is clear and free from defects is easy to work with hand and machine tools, but irregular grain or knots can be challenging. glues, turns, and finishes well."," flooring, turned objects, boatbuilding, and furniture.",,,,,,,
 honey mesquite, prosopis glandulosa, southwestern north america,6,9,m,0.2,0.4,m,820,kg/m3,"10,410",n,,,,,,,radial,1.6,tangential,3.2,volumetric,4.8, honey mesquite is considered very durable regarding decay resistance.," working properties are largely dictated by the quality of the wood itself. mesquite that is clear and free from defects is easy to work with hand and machine tools, but irregular grain or knots can be challenging. glues, turns, and finishes well."," fence posts, flooring, turned objects, cabinetry, and furniture.",,,,,,,
"messmate, stringybark",eucalyptus obliqua,southeastern australia,46,76,m,1.2,2.4,m,750,kg/m3,"6,750",n,112.3,mpa,14.29,gpa,60.1,mpa,radial,5.3,tangential,10.3,volumetric,15.4, no data available., no data available., no data available.,,,,,,,
"mimosa, silktree",albiziajulibrissin,native to asia; widely planted as an ornamental,9,12,m,0.3,0.6,m,540,kg/m3,"3,430",n,,,,,,,,,,,,,,,,,,,,,,
"moabi, african pearwood",baillonella toxisperma, equatorial africa,50,60,m,1.5,2.5,m,860,kg/m3,"7,960",n,160.3,mpa,16.66,gpa,72.8,mpa,radial,6.2,tangential,8,volumetric,14,rated as very durable; good insect resistance.,"generally easy to work with hand or machine tools, though figured wood is much more prone to chipping and tearout in machining operations. also, moabi has a high silica content, and will rapidly dull cutting edges, especially tool steel. turns, glues, and finishes well. responds well to steam bending.","veneer, turned objects, fine furniture, cabinetry, and small specialty items.",,,,,,,
"monkey puzzle, chilean pine",araucaria araucana,chile and argentina; also planted as an ornamental tree,20,35,m,1,1.5,m,545,kg/m3,"1,420",n,,,,,,,,,,,,,,,,,,,,,,
" monkeypod, monkey pod, raintree", samanea saman, central and south america,30,38,m,1,1.2,m,600,kg/m3,"4,010",n,65.7,mpa,7.92,gpa,39.9,mpa,radial,2,tangential,3.4,volumetric,6," rated as durable to very durable regarding decay resistance, monkeypod is also resistant to most insect attacks."," monkeypod is generally easy to work with both hand and machine tools, though any interlocked grain may result in fuzzy or torn grain during planing operations. glues and finishes well."," veneer, plywood, millwork/trim, carving, cabinetry, furniture, musical instruments (guitars and ukuleles), and other small specialty wood items.",,,,,,,
monkeythorn,senegalia galpinii (syn. acacia galpinii),southern africa,20,30,m,1,,m,800,kg/m3,"9,070",n,112,mpa,13.14,gpa,61,mpa,,,,,,,,,,,,,,,,
" mopane, mopani", colophospermum mopane, southern africa,20,30,m,0.6,1,m,"1,075",kg/m3,"15,060",n,114,mpa,13.22,gpa,70.3,mpa,radial,4,tangential,5.2,volumetric,9.3," mopane is rated as very durable, and is also resistant to termites and powder post beetles."," mopane is generally considered to be difficult to work, mainly on account of its incredibly high density. machining has a severe blunting effect on cutters. mopane is excellent for turned objects."," flooring, musical instruments (woodwind), turned objects, fuelwood/charcoal, furniture, inlay, and exterior construction.",,,,,,,
" pau ferro, morado, bolivian rosewood, santos rosewood", machaerium spp. (machaerium scleroxylon), tropical south america (mainly brazil and bolivia),20,30,m,1,1.5,m,865,kg/m3,"8,710",n,122.4,mpa,10.86,gpa,60.9,mpa,radial,2.8,tangential,6.7,volumetric,9.9," rated as verydurable, though quite susceptible to insect attack, and not recommended in direct ground contact."," pau ferro is considered overall to be of fair workability, as it can blunt the cutting edges of tools, and any irregular grain has a tendency to tearout during machining operations. also, many of the same challenges in gluing rosewoods are common to pau ferro as well. pau ferro turns and finishes well."," veneer, musical instruments, cabinetry, flooring, interior trim, turning, and other small specialty wood objects.",,,,,,,
" movingui, ayan, nigerian satinwood", distemonanthus benthamianus, west africa,30,38,m,1,1.5,m,720,kg/m3,"5,680",n,129.2,mpa,12.23,gpa,61.3,mpa,radial,3.5,tangential,5.7,volumetric,10," rated as moderately durable regarding decay resistance, and moderately resistant to termite attack."," generally the wood is easy to work, though movingui can have up to 1.3% silica content by weight, which may result in blunting effects ranging from moderate to severe. quartersawn surfaces may be inclined to tearout during planing, and charring of the wood may occur during drilling. movingui glues, stains, and finishes well.responds moderately well to steam bending."," veneer, cabinetry, furniture, and flooring.",,,,,,,
" amazique, amazoue, mozambique, ovangkol, shedua", guibourtia ehie, tropical west africa,30,45,m,1,1.5,m,825,kg/m3,"5,900",n,140.3,mpa,18.6,gpa,64.2,mpa,radial,4.3,tangential,8.3,volumetric,12.1," rated as moderately durable, with good resistance to insect attack."," overall a fairly easy wood to work, though ovangkol contains silica and can therefore dull cutters prematurely. also, if the grain is interlocked, or if there is other figure present in the wood, planing and other machining operations may be troublesome and cause tearout. turns, glues and finishes well."," veneer, furniture, cabinetry, turned objects, musical instruments, and flooring.",,,,,,,
 mulberry," morus spp. (morus alba, m. nigra, m. rubra, etc.)"," red mulberry is native to southeastern united states, other species are found worldwide",10,15,m,0.3,0.5,m,690,kg/m3,"7,470",n,80.6,mpa,9.32,gpa,48.2,mpa,radial,3.3,tangential,6.6,volumetric,10.3," rated as very durable, with good insect resistance and weathering properties.","responds well to both hand and machine tools. turns, glues, and finishes well."," fence posts,furniture, and turned objects.",,,,,,,
" muninga,kiaat, mukwa", pterocarpus angolensis, south-central africa,12,18,m,0.5,0.8,m,605,kg/m3,"6,050",n,98.2,mpa,8.73,gpa,55.3,mpa,radial,1.7,tangential,2.8,volumetric,5.4, heartwood is rated as being durable to moderately durable; good resistance to insect attack.," generally easy to work with tools, though if there is interlocked grain present, it may tearout during planing operations. moderate blunting effect on cutters. glues, stains, and finishes well."," furniture, boatbuilding, veneer, turnings, and other small wooden objects.",,,,,,,
" myrtle, oregon myrtle, california bay laurel, pepperwood", umbellularia californica, coastal regions of southwest oregon and central california,15,24,m,0.6,1,m,635,kg/m3,"5,650",n,66.9,mpa,8.45,gpa,38.9,mpa,radial,2.8,tangential,8.1,volumetric,11.9,"heart rot is common, and various decay fungi are known to infect living trees. poor insect resistance."," fairly easy to work, though tearout can occur on pieces with figured grain. has a tendency to burn during drilling and routing, and appropriate speeds and sharp cutters are recommended. turns,glues, and finishes well."," veneer, cabinetry, fine furniture, musical instruments (guitar backs), interior trim, gunstocks, turned objects, and other small specialty items.",,,,,,,
" tasmanian myrtle, myrtle beech", nothofagus cunninghamii, southeast australia and new zealand,20,30,m,1,1.5,m,625,kg/m3,"5,840",n,98.2,mpa,12.62,gpa,49.4,mpa,radial,5.4,tangential,10,volumetric,16.3, rated as non-durable to perishableregardingdecay resistance. also susceptible to insect attack.," tasmanian myrtle generally produces excellent results with both hand and machine tools; however, areas of figured wood with abnormal grain can pose difficulties in machining. can be difficult to air-dry heartwood material without defects. responds very well to steam bending. turns superbly. glues, stains, and finishes well."," veneer, plywood, boatbuilding, turned objects, carving, flooring, and furniture.",,,,,,,
" nandubay,algarrobillo", prosopis affinis,south america,6,12,m,0.3,0.6,m,1015,kg/m3,"12,230",n,44.3,mpa,9.79,gpa,,,,,,,,,,,,,,,,,,
"nargusta, canxan negro",terminalia amazonia,from mexico to brazil,30,50,m,1,1.5,m,785,kg/m3,"7,770",n,122.5,mpa,15.21,gpa,66,mpa,radial,6.4,tangential,8.7,volumetric,14.9,varies from very durable to moderately durable; mixed insect resistance.,"can be difficult to work due to interlocked grain, resulting in tearout. wood with straight grain has better working characteristics. glues and finishes well.","turned objects, furniture, cabinetry, boatbuilding, and general construction.",,,,,,,
" narra, amboyna (burl)", pterocarpus indicus, southeast asia,20,30,m,1,1.5,m,655,kg/m3,"5,620",n,96.3,mpa,11.89,gpa,57,mpa,radial,2.8,tangential,4,volumetric,6.9," narra has good weathering characteristics and is typically very durable regarding decay resistance. it is generally resistant to termite and powder post beetle attack, though there can occasionally be ambrosia beetles present, especially in the sapwood."," easy to work with both hand and machine tools, one of narra's only downsides is that it has a moderate blunting effect on cutters. narra turns, glues, and finishes well."," veneer, furniture, cabinetry, boatbuilding, plywood, turned objects, and small specialty wood items.",,,,,,,
" peruvian walnut, tropical walnut, nogal"," juglans spp. (juglans australis, j. neotropica, j. olanchana, etc.)"," southern mexico, central and south america",9,18,m,0.6,1,m,600,kg/m3,"4,250",n,77,mpa,7.81,gpa,45.2,mpa,radial,3.6,tangential,7.5,volumetric,11.4," peruvian walnut is rated as moderately durable in terms of decay resistance, though it is susceptible to insect attack."," typically easy to work provided the grain is straight and regular. planer tearout can sometimes be a problem when surfacing pieces with irregular or figured grain. glues, stains, and finishes well."," furniture, cabinetry, veneers, flooring, musical instruments, and interior trim.",,,,,,,
 nyatoh," palaquium spp., payena spp.","india through southeast asia to the philippines, new guinea, and the western pacific islands",30,40,m,0.6,1,m,620,kg/m3,"4,760",n,96,mpa,13.37,gpa,54.4,mpa,radial,3.2,tangential,5.5,volumetric,8.7, rated as non-durable and is susceptible to insect attack.," some species within these genera have high silica content and will rapidly dull cutting edges. those not containing silica work fairly easily, though there still tends to be gum buildup on tools."," furniture, plywood, and interior joinery.",,,,,,,
 red oak,, northeastern united states and southeastern canada,25,35,m,1,2,m,700,kg/m3,"5,430",n,99.2,mpa,12.14,gpa,46.8,mpa,radial,4,tangential,8.6,volumetric,13.7," rated as non-durable to perishable, with poor insect resistance. stains when in contact with water (particularly along theporous growth ring areas). red oaks do not have the level of decay and rot resistance that  white oaks possess.","produces good results with hand and machine tools. has moderately high shrinkage values, resulting in mediocre dimensional stability, especially in flatsawn boards. can react with iron (particularly when wet) and cause staining and discoloration. responds well to steam-bending. glues, stains, and finishes well."," cabinetry, furniture, interior trim, flooring, and veneer.",,,,,,,
" black oak, eastern black oak",, eastern north america,20,25,m,1,1.5,m,715,kg/m3,"5,380",n,99.5,mpa,11.97,gpa,44.5,mpa,radial,4.4,tangential,11.1,volumetric,15.1, falls somewhere between slightly durable to non-durable. red oaks such as black oak do not have the level of decay and rot resistance that  white oaks possess.," easy to glue, and takes stain and finishes very well."," cabinetry, furniture, interior trim, flooring, and veneer.",,,,,,,
" california black oak, kellogg oak",, western united states,20,25,m,1,1.2,m,620,kg/m3,"4,840",n,59.4,mpa,6.76,gpa,38.9,mpa,radial,3.6,tangential,6.6,volumetric,10.2, falls somewhere between slightly durable to non-durable. red oaks such as california black oak do not have the level of decay and rot resistance that white oaks possess.," easy to glue, and takes stain and finishes very well."," cabinetry, furniture, interior trim, flooring, and veneer.",,,,,,,
 cherrybark oak,, eastern united states,25,30,m,1,1.5,m,785,kg/m3,"6,580",n,124.8,mpa,15.7,gpa,60.3,mpa,radial,5.5,tangential,10.6,volumetric,16.1, red oaks such as cherrybark oak do not have the level of decay and rot resistance that white oaks possess. durability should be considered minimal.," easy to glue, and takes stain and finishes very well."," cabinetry, furniture, interior trim, flooring, and veneer.",,,,,,,
 laurel oak,, southeastern united states,20,25,m,0.6,1.2,m,740,kg/m3,"5,380",n,98.8,mpa,12.37,gpa,48.1,mpa,radial,4,tangential,9.9,volumetric,19, red oaks such as laurel oak do not have the level of decay and rot resistance that white oaks possess. durability should be considered minimal.," easy to glue, and takes stain and finishes very well."," cabinetry, furniture, interior trim, flooring, and veneer.",,,,,,,
 pin oak,, eastern united states,15,23,m,0.6,1.2,m,705,kg/m3,"6,650",n,95.6,mpa,11.81,gpa,46.6,mpa,radial,4.3,tangential,9.5,volumetric,14.5, red oaks such as pin oak do not have the level of decay and rot resistance that white oaks possess. durability should be considered minimal.," easy to glue, and takes stain and finishes very well."," cabinetry, furniture, interior trim, flooring, and veneer.",,,,,,,
 scarlet oak ,, eastern united states,20,30,m,1,1.2,m,735,kg/m3,"6,230",n,110.9,mpa,12.18,gpa,56.9,mpa,radial,4.4,tangential,10.8,volumetric,14.7, red oaks such as scarlet oak do not have the level of decay and rot resistance that white oaks possess. durability should be considered minimal.," easy to glue, and takes stain and finishes very well."," cabinetry, furniture, interior trim, flooring, and veneer.",,,,,,,
 shumard oak, quercus shumardii, southeastern united states,25,35,m,1,1.5,m,730,kg/m3,"5,750",n,123,mpa,14.86,gpa,,,,,,,,,,,,,,,,,,
" southern red oak, spanish oak",, southeastern united states,25,30,m,1,1.5,m,675,kg/m3,"4,720",n,83,mpa,10.2,gpa,42,mpa,radial,4.7,tangential,11.3,volumetric,16.1, red oaks such as southern red oak do not have the level of decay and rot resistance that white oaks possess. durability should be considered minimal.," easy to glue, and takes stain and finishes very well."," cabinetry, furniture, interior trim, flooring, and veneer.",,,,,,,
 water oak,, eastern united states,15,24,m,0.6,1,m,725,kg/m3,"5,290",n,114.6,mpa,14.02,gpa,46.7,mpa,radial,4.4,tangential,9.8,volumetric,16.1, red oaks such as water oak do not have the level of decay and rot resistance that white oaks possess. durability should be considered minimal.," easy to glue, and takes stain and finishes very well."," cabinetry, furniture, interior trim, flooring, and veneer.",,,,,,,
 willow oak,, eastern united states,20,30,m,1,1.5,m,770,kg/m3,"6,490",n,102.4,mpa,12.44,gpa,48.6,mpa,radial,5,tangential,9.6,volumetric,18.9, red oaks such as willow oak do not have the level of decay and rot resistance that white oaks possess. durability should be considered minimal.," easy to glue, and takes stain and finishes very well."," cabinetry, furniture, interior trim, flooring, and veneer.",,,,,,,
 white oak,, eastern united states,20,25,m,1,1.2,m,755,kg/m3,"5,990",n,102.3,mpa,12.15,gpa,50.8,mpa,radial,5.6,tangential,10.5,volumetric,16.3,rated as very durable; frequently used in boatbuilding and tight cooperage applications.,"produces good results with hand and machine tools. has moderately high shrinkage values, resulting in mediocre dimensional stability, especially in flatsawn boards. can react with iron (particularly when wet) and cause staining and discoloration. responds well to steam-bending. glues, stains, and finishes well."," cabinetry, furniture, interior trim, flooring, boatbuilding, barrels, and veneer.",,,,,,,
" bur oak, burr oak, mossycup oak",, eastern and midwestern united states and south-central canada,24,30,m,1,1.5,m,725,kg/m3,"6,030",n,75.3,mpa,7.17,gpa,40.6,mpa,radial,4.4,tangential,8.8,volumetric,12.7, bur oak has been rated as having very good resistance to decay.," easy to glue, and takes stain and finishes very well."," cabinetry, furniture, interior trim, flooring, boatbuilding, barrels, and veneer.",,,,,,,
 chestnut oak,, eastern united states,18,22,m,0.6,1.2,m,750,kg/m3,"5,030",n,91.7,mpa,11,gpa,47.1,mpa,radial,5.3,tangential,10.8,volumetric,16.4, chestnut oak has been rated as having very good resistance to decay.," easy to glue, and takes stain and finishes very well."," cabinetry, furniture, interior trim, flooring, boatbuilding, barrels, and veneer.",,,,,,,
" english oak, european oak",," most of europe, to asia minor, and north africa",24,35,m,1,1.5,m,675,kg/m3,"4,980",n,97.1,mpa,10.6,gpa,46.3,mpa,radial,4.7,tangential,8.4,volumetric,13," english oak has been rated as having very good resistance to decay, and is commonly used in boatbuilding applications.","produces good results with hand and machine tools. can react with iron (particularly when wet) and cause staining and discoloration. responds well to steam-bending. glues, stains, and finishes well."," cabinetry, furniture, interior trim, flooring, boatbuilding, barrels, and veneer.",,,,,,,
" holm oak, holly oak",, mediterraneanbasin,20,25,m,1,1.2,m,800,kg/m3,"7,150",n,,,,,,,radial,4.6,tangential,8.4,volumetric,13, good rot resistance frequently used in boatbuilding applications.," easy to glue, and takes stain and finishes very well."," tools,cabinetry, furniture, winebarrels, turned objects, and firewood.",,,,,,,
"japanese oak, mongolian oak",quercus mongolica,japan and eastern asia,20,30,m,0.6,1,m,680,kg/m3,"5,320",n,,,10.51,gpa,57.2,mpa,,,,,,,,,,,,,,,,
 oregon white oak,, pacific northwestern united states,20,25,m,1,1.2,m,815,kg/m3,"7,310",n,70.3,mpa,7.51,gpa,50.5,mpa,radial,4.2,tangential,9,volumetric,13.2, good rot resistance frequently used in boatbuilding applications.," easy to glue, and takes stain and finishes very well."," cabinetry, furniture, interior trim, flooring, boatbuilding, barrels, and veneer.",,,,,,,
 overcup oak,, eastern united states,18,27,m,0.6,1,m,760,kg/m3,"5,290",n,86.9,mpa,9.8,gpa,42.8,mpa,radial,5.3,tangential,12.7,volumetric,16, overcup oak has been rated as having very good resistance to decay.," easy to glue, and takes stain and finishes very well."," cabinetry, furniture, interior trim, flooring, boatbuilding, barrels, and veneer.",,,,,,,
 post oak,, eastern united states,12,18,m,0.3,1,m,750,kg/m3,"5,990",n,90.1,mpa,10.31,gpa,45.1,mpa,radial,5.4,tangential,9.8,volumetric,16.2," post oak has been rated as having very good resistance to decay. it is said that this wood has been used for fence posts, and may be where it got its name."," easy to glue, and takes stain and finishes very well."," fence posts, cabinetry, furniture, interior trim, flooring, boatbuilding, barrels, and veneer.",,,,,,,
 sessile oak,," most of europe, to asia minor",24,35,m,1,1.5,m,710,kg/m3,"4,990",n,97.1,mpa,10.47,gpa,47.3,mpa,radial,4.5,tangential,9.7,volumetric,14.2," sessile oak has been rated as having very good resistance to decay, and is commonly used in boatbuilding applications."," easy to glue, and takes stain and finishes very well."," cabinetry, furniture, interior trim, flooring, boatbuilding, barrels, and veneer.",,,,,,,
 swamp chestnut oak,, southern and central united states,18,24,m,0.6,1,m,780,kg/m3,"5,460",n,94.9,mpa,12.09,gpa,49.6,mpa,radial,5.2,tangential,10.8,volumetric,16.4," swamp chestnut oak has been rated as being moderately durable, and moderately resistant to decay."," easy to glue, and takes stain and finishes very well."," cabinetry, furniture, interior trim, flooring, boatbuilding, barrels, and veneer.",,,,,,,
 swamp white oak,, eastern and midwestern united states,15,24,m,0.6,1.2,m,765,kg/m3,"7,140",n,120,mpa,13.99,gpa,57.9,mpa,radial,5.5,tangential,10.6,volumetric,17.7, swamp white oak has been rated as having very good resistance to decay.," easy to glue, and takes stain and finishes very well."," cabinetry, furniture, interior trim, flooring, boatbuilding, barrels, and veneer.",,,,,,,
tanoak,notholithocarpus densiflorus,western united states,20,30,m,1,1.5,m,675,kg/m3,"6,290",n,114.8,mpa,14.29,gpa,56.9,mpa,radial,4.9,tangential,11.7,volumetric,17.3,rated as non-durable to perishable; poor insect resistance.,"good workability with machine or hand tools, though lumber can be challenging to dry without defects or discoloration. poor dimensional stability. glues, stains, and finishes well.","veneer, flooring, railroad cross-ties, and furniture.",,,,,,,
" turkey oak, turkish oak",, europe and asia minor,25,37,m,1.2,2,m,720,kg/m3,"5,340",n,114.3,mpa,10.81,gpa,56.4,mpa,radial,6,tangential,10,volumetric,16, falls somewhere between durable and moderately durable., turkey oak is said to work similarly to oaks found in the united states., no data available.,,,,,,,
obeche,triplochiton scleroxylon,"<span style=line-height 1.5em;"">tropical west africa</span>""",20,30,m,1,1.5,m,380,kg/m3,"1,910",n,60.8,mpa,6.69,gpa,29.3,mpa,radial,3.1,tangential,5.3,volumetric,8.7, rated as non-durable; poor insect resistance and liable to fungal staining and discoloration if not dried promptly.," generally easy to work, though the interlocked grain can cause some rough surfaces in some machining operations. carves, stains, glues, and finishes well."," veneer, plywood, carvings, furniture, and interior millwork.",,,,,,,
ohia," metrosideros spp. (m. collina, m.polymorpha)",pacific islands,20,30,m,0.6,1.2,m,915,kg/m3,"9,070",n,125.9,mpa,15.65,gpa,63.2,mpa,radial,6.9,tangential,12.1,volumetric,19.1, rated as non-durable to perishable; good insect resistance.,"generally difficult to work on account of its high density and interlocked grain. ohia also has a rather large movement in service, as evidenced by its high shrinkage values."," furniture, flooring, and turned objects.",,,,,,,
"okoume, gabon",aucoumea klaineana,central africa (primarily gabon),30,40,m,1,1.8,m,430,kg/m3,"1,790",n,75,mpa,8.47,gpa,36.2,mpa,radial,4.6,tangential,7.1,volumetric,12.2,rated as non-durable; poor insect resistance.,high silica content has a pronounced blunting effect on cutters. planing and shaping may produce tearout or fuzzy surfaces. glues and finishes well.," veneer, plywood, boatbuilding, musical instruments, furniture, and interior millwork.",,,,,,,
 olive," olea spp. (olea europaea, o. capensis)", europe and eastern africa,8,15,m,1,1.5,m,990,kg/m3,"12,010",n,155.4,mpa,17.77,gpa,77.1,mpa,radial,5.4,tangential,8.8,volumetric,14.4, conflicting reports range from non-durable/perishable to durable/moderately durable. olive is susceptible to insect attack.," somewhat easy to work, though wild or interlocked grain may result in tearout during surfacing operations. olive has high movement in service and is considered to have poor stability. turns superbly. glues and finishes well."," high-end furniture, veneer, turned objects, and small specialty wood items.",,,,,,,
 russian olive, elaeagnus angustifolia, native to eastern europe and western and central asia; naturalized throughout north america,6,10,m,0.3,,m,685,kg/m3,"5,530",n,,,,,,,,,,,,,,,,,,,,,,
" macacauba, macawood, hormigo, orange agate"," platymiscium spp. <br />(p. dimorphandrum,p.pinnatum, p. trinitatis,p. ulei)", central and south america,20,25,m,0.6,1,m,950,kg/m3,"12,030",n,148.6,mpa,19.56,gpa,80.7,mpa,radial,2.8,tangential,4.2,volumetric,7.2," heartwood is rated as durable to very durable regarding decay resistance, with good resistance to insect attacks as well."," overall, good working characteristics for both hand and machine tools, though areas of interlocked grain should be approached with care to avoid tearout. able to take a very high natural polish. turns and glues well."," furniture, cabinetry, veneer, musical instruments, turned objects, and small specialty wood items.",,,,,,,
" queensland walnut, orientalwood", endiandra palmerstonii, northern queensland (australia),37,43,m,1.2,1.8,m,685,kg/m3,"7,380",n,100.5,mpa,,11.42 gpa,68.6,mpa,radial,4.5,tangential,8.6,volumetric,13.1, generally regarded as being between moderately durable and non-durable regarding decay resistance. queensland walnut is also quite susceptible to insect attack.," queensland walnut can cause troubles in two areas it can be difficult to plane if there is interlocked grain present, and it has a reported silica content of 0.19% to 1.08%, making it highly blunting to cutting edges. other than these issues, the wood glues, stains, and finishes well."," cabinetry, flooring, millwork, furniture, and veneers.",,,,,,,
" osage orange, horse apple, hedge apple, bois d'arc",, south-central united states,15,18,m,0.3,0.6,m,855,kg/m3,"12,280",n,128.6,mpa,11.64,gpa,64.7,mpa,radial,3.8,tangential,5.6,volumetric,9.2, osage orange is extremely durable and is considered to be one of the most decay resistant woods in north america.," working this osage orange can be difficult due to its hardness and density, though it is reported to have little dulling effect on cutting edges. it turns well, and also takes stains, glues and finishes well."," fence posts, dye, archery bows, musical instruments, turnings, and other small specialty wood items.",,,,,,,
" argentine osage orange, fustic"," maclura tinctoria (syn.chlorophora tinctoria, morus tinctoria)"," tropical america (west indies, central and south america)",18,25,m,0.6,1,m,910,kg/m3,"10,590",n,134.9,mpa,14.9,gpa,80.8,mpa,radial,3.4,tangential,5.4,volumetric,7.8, argentine osage orange is very durable and has good weathering characteristics; it is also resistant to termites.," working this wood can be difficult due to its hardness and density, though it is reported to have little dulling effect on cutting edges. it turns well, and also takes stains, glues and finishes well."," heavy construction (within the tree's natural range), flooring, furniture, turnings, and other small specialty wood items.",,,,,,,
" amazique, amazoue, mozambique, ovangkol, shedua", guibourtia ehie, tropical west africa,30,45,m,1,1.5,m,825,kg/m3,"5,900",n,140.3,mpa,18.6,gpa,64.2,mpa,radial,4.3,tangential,8.3,volumetric,12.1," rated as moderately durable, with good resistance to insect attack."," overall a fairly easy wood to work, though ovangkol contains silica and can therefore dull cutters prematurely. also, if the grain is interlocked, or if there is other figure present in the wood, planing and other machining operations may be troublesome and cause tearout. turns, glues and finishes well."," veneer, furniture, cabinetry, turned objects, musical instruments, and flooring.",,,,,,,
" african padauk, vermillion", pterocarpus soyauxii, central and tropical west africa,30,40,m,0.6,1.2,m,745,kg/m3,"8,760",n,116,mpa,11.72,gpa,56,mpa,radial,3.3,tangential,5.2,volumetric,7.6," has excellent decay resistance, and is rated as durable to very durable. padauk is also reported to be resistant to termites and other insects."," overall padauk is easy to work; tearout may also occur during planing on quartersawn or interlocked grain. padauk turns, glues, and finishes well."," veneer, flooring, turned objects, musical instruments, furniture, tool handles, and other small specialty wood objects.",,,,,,,
 andaman padauk, pterocarpus dalbergioides, andaman islands,24,37,m,0.6,1.2,m,770,kg/m3,"7,250",n,101.9,mpa,12.1,gpa,60.9,mpa,radial,3.3,tangential,4.4,volumetric,6.4," rated as very durable regrading decay resistance, with good resistance to termites and other insects."," overall andaman padauk is easy to work; tearout may occur during planing on quartersawn or interlocked grain. andaman padauk turns, glues, and finishes well."," veneer, flooring, turned objects, musical instruments, furniture, tool handles, and other small specialty wood objects.",,,,,,,
 burma padauk, pterocarpus macrocarpus," myanmar (formerly burma), and thailand",18,24,m,0.6,1,m,865,kg/m3,"9,550",n,138.8,mpa,14.14,gpa,62.3,mpa,radial,3.4,tangential,5.8,volumetric,8.4," rated as very durable regrading decay resistance, with good resistance to termites and other insects."," because of its higher density (as compared to <a href=http//www.wood-database.com/lumber-identification/hardwoods/african-padauk/"">african padauk)", and its interlocked grain, burma padauk can be difficult to work with. burma padauk turns, glues," and finishes well."""," veneer, flooring, turned objects, musical instruments, furniture, tool handles, and other small specialty wood objects.",,,
" chakte viga, paela, aripin", caesalpinia platyloba, tropical areas of mexico and central america,6,9,m,0.3,0.6,m,935,kg/m3,"10,010",n,,,17.76,gpa,,,radial,2.8,tangential,8.2,volumetric,10.6," chakte viga has been used as afence-postmaterial, with reports stating that the wood lasts up to 100 years in the ground."," despite its high density, chakte viga generally responds well to mostmachiningoperations, though interlocked grain can result in tearout. turns, glues, and finishes well."," inlays, furniture, flooring,and turned objects.",,,,,,,
paldao,dracontomelon dao,southeast asia,30,37,m,1.5,2.1,m,670,kg/m3,"4,640",n,93.7,mpa,12.1,gpa,48.2,mpa,radial,3.9,tangential,7.5,volumetric,11.5, rated as non-durable to perishable; poor insect resistance.," good results with both hand and machine tools. despite its interlocked grain, tearout is not as problematic as other woods. glues and finishes well."," veneer, furniture, cabinetry, and flooring.",,,,,,,
" black palm, palmyra palm", borassus flabellifer, tropical asia and africa,20,30,m,0.6,1,m,970,kg/m3,"9,000",n,137.6,mpa,15.6,gpa,70.3,mpa,radial,5.5,tangential,5.5,volumetric,11," black palm is reported to be durable regarding decay resistance, though it is susceptible to insect attacks."," tends to be quite difficult to work with both machine and hand tools. the hard fibers contrast with the soft body of the wood, and can be brittle and splinter or pull out. very sharp tools and correct cutting angles are required to get clean results. applying a hardener or sanding sealer prior to final sanding/machining may help give a more homogenous density and reduce tearout. the lighter colored body of the wood tends to absorb larger quantities of finish, so care must be taken during finishing; a sanding sealer is recommended."," flooring, boatbuilding, walking sticks, knife and tool handles, rafters, furniture, and turned objects.",,,,,,,
" red palm, coconut palm", cocos nucifera, throughout the tropics worldwide,20,30,m,0.3,0.4,m,820,kg/m3,"8,430",n,89.4,mpa,11.41,gpa,66.2,mpa,radial,5.5,tangential,5.5,volumetric,11," red palm is reported to be durable regarding decay resistance, though it is susceptible to insect attacks."," tends to be quite difficult to work with both machine and hand tools. the hard fibers contrast with the soft body of the wood, and can be brittle and splinter or pull out. very sharp tools and correct cutting angles are required to get clean results. applying a hardener or sanding sealer prior to final sanding/machining may help give a more homogenous density and reduce tearout. the lighter colored body of the wood tends to absorb larger quantities of finish, so care must be taken during finishing; a sanding sealer is recommended."," flooring, canoes, rafts, walking sticks, knife and tool handles, carvings, rafters, furniture, and turned objects.",,,,,,,
 panga panga, millettia stuhlmannii,eastern africa,18,27,m,1,1.2,m,870,kg/m3,"7,310",n,131.2,mpa,15.73,gpa,75.1,mpa,radial,3.9,tangential,6.6,volumetric,10.5," very durable, and resistant to termite attack."," can be difficult to work with hand and power tools. blunts tool edges. can sand unevenly due to differences in density between light and dark areas. can easily get splinters when handling this wood, which tend to go septic (see safety information below).", panga panga and wenge can both be dark enough to be used as substitutes for ebony.,,,,,,,
"guanacaste, parota",enterolobium cyclocarpum,"primarily central america, as well as mexico and northern south america",20,30,m,1.5,2.5,m,440,kg/m3,"2,100",n,59.6,mpa,8.46,gpa,37.2,mpa,radial,2.2,tangential,4.9,volumetric,7.1, rated as durable to very durable; mixed insect resistance.," easy to work with hand and machine tools. however, tearout is common during planing, and fuzzy surfaces may be seen after machining, especially on quartersawn surfaces. glues and finishes well."," furniture frames, table slabs, boatbuilding, millwork, and turned objects.",,,,,,,
"partridgewood, angelim",andira inermis,from southern mexico to northern south america,20,35,m,0.6,1.5,m,835,kg/m3,"7,960",n,127.5,mpa,18.17,gpa,64.1,mpa,radial,4.6,tangential,8.6,volumetric,12.3,rated as durable to very durable; moderate insect resistance.,"generally easy to work, though interlocked grain can cause tearout during surfacing operations. glues, turns, and finishes well.","furniture, cabinetry, carvings, and turned objects; used locally as a construction lumber.",,,,,,,
" yellowheart, pau amarello", euxylophora paraensis, brazil,30,40,m,1,1.5,m,825,kg/m3,"7,950",n,115.9,mpa,16.64,gpa,69.5,mpa,radial,5.6,tangential,6.7,volumetric,12," rated as moderately durable in decay resistance, with mixed reports on its resistance to insect attacks."," yellowheart is normally easy to work with hand or machine tools, though it can be more difficult if interlocked or figured grain is present. yellowheart also has a moderate blunting effect on cutters. glues and finishes well."," flooring, furniture, boatbuilding, accents, and turned objects.",,,,,,,
" pau ferro, morado, bolivian rosewood, santos rosewood", machaerium spp. (machaerium scleroxylon), tropical south america (mainly brazil and bolivia),20,30,m,1,1.5,m,865,kg/m3,"8,710",n,122.4,mpa,10.86,gpa,60.9,mpa,radial,2.8,tangential,6.7,volumetric,9.9," rated as verydurable, though quite susceptible to insect attack, and not recommended in direct ground contact."," pau ferro is considered overall to be of fair workability, as it can blunt the cutting edges of tools, and any irregular grain has a tendency to tearout during machining operations. also, many of the same challenges in gluing rosewoods are common to pau ferro as well. pau ferro turns and finishes well."," veneer, musical instruments, cabinetry, flooring, interior trim, turning, and other small specialty wood objects.",,,,,,,
 pau rosa," bobgunnia fistuloides, b. madagascariensis <br />(syn. swartziafistuloides, s. madagascariensis)", small clusters within african rainforests,21,27,m,0.6,1,m,"1,030",kg/m3,"13,080",n,166.2,mpa,17.1,gpa,92.8,mpa,radial,4.2,tangential,6,volumetric,10.7," rated as very durable regardingdecay resistance, and is also resistant to insect attack. pau rosa has good weathering characteristics in outdoor applications."," generally easy to work despite its density, though cutting resistance can be high, and the wood has atendencyto burn while being drilled. planes fairly well despite having interlocked grain (typically only slightly interlocked). turns, glues, and finishes well."," veneer, carvings, furniture, turned objects, and other small, specialty wood items.",,,,,,,
"pau santo, brazilian blackheart",zollernia spp.,brazil,20,30,m,0.6,1,m,"1,115",kg/m3,"14,590",n,187.8,mpa,17.85,gpa,95.5,mpa,radial,5,tangential,9.6,volumetric,14.7,rated as moderately durable to durable; good insect resistance.,"moderately difficult to work on account if its density and interlocked grain. natural oils may interfere with gluing and <a href=http//www.wood-database.com/wood-articles/finishing-exotic-tropical-hardwoods/"">finishing. turns well.""","guitars (backs and sides), turned objects, and knife handles.",,,,,,,
" paulownia, royal paulownia, princess tree, kiri", paulownia tomentosa, native to eastern asia; also planted in eastern north america,10,20,m,0.6,1.2,m,280,kg/m3,"1,330",n,37.8,mpa,4.38,gpa,20.7,mpa,radial,2.4,tangential,3.9,volumetric,6.4," reported to be durable regarding decay resistance, with decent weathering characteristics, though susceptible to insect attack."," given itsstraightgrain and light weight, paulownia is extremely easy to work. however, due to a high silica content in some trees, the wood can have a strong blunting effect on cutting edges. takes a widevarietyof glues, stains, and finishes well."," plywood, veneer, furniture, boxes, millwork/siding, musical instruments (electric guitar bodies), clogs, carvings, and other smallspecialtyitems.",,,,,,,
