Repository: rkn2/Roman-material-database-info

﻿# Roman-material-database

ABSTRACT: The Historic Materials Database is an interactive database of construction materials used in antiquity. This is the first step of my larger PhD project that will enable a wider audience to create 3D and virtual reality (VR) models of historic structures.  By helping a user build accurate models, my project will provide new perspectives of historic buildings and cities to historians, archaeologists, and others who study the past.

TEAM MEMBERS AND ROLES: 

Project director:	Becca Napolitano, graduate student at Princeton in Civil Engineering (rkn2@princeton.edu)

Project manager:	Becca Napolitano

Technical lead: 	Becca Napolitano

File: data_cleaning/output.csv (part 6 of 10)
Common Name(s),Scientific Name,Distribution,Tree Size,Average Dried Weight,Janka Hardness,Modulus of Rupture,Elastic Modulus,Crushing Strength,Shrinkage,Rot Resistance,Workability,Common Uses
" honduran mahogany, honduras mahogany,<br /> american mahogany, genuine mahogany, big-leaf mahogany, brazilian mahogany", swietenia macrophylla, from southern mexico to central south america;<br /> also commonly grown on plantations," 150-200 ft (46-60 m) tall, 3-6 ft (1-2 m) trunk diameter",37lbs/ft3 (590 kg/m3)," 900 lbf (4,020 n)"," 11,710 lbf/in2 (80.8 mpa)","  1,458,000 lbf/in2 (10.06 gpa)"," 6,760 lbf/in2 (46.6 mpa)"," radial 2.9%, tangential 4.3%, volumetric 7.5%, t/r ratio 1.5","varies frommoderatelydurable to very durable depending on density and growing conditions of the tree. (older growth trees tend to produce darker, heavier, and more durable lumber than plantation-grown stock.) resistant to termites, but vulnerable to other insects."," typically very easy to work with tools machines well. (with exception to sections with figured grain, which can tearout or chip during machining.) slight dulling of cutters can occur. sands very easily. turns, glues, stains, and finishes well."," furniture, cabinetry, turned objects, veneers, musical instruments, boatbuilding, and carving."
mountain mahogany,cercocarpus spp.,western united states and northern mexico,"10-20 ft (3-6 m) tall, 1 ft (.3 m) trunk diameter","69 lbs/ft3 (1,110 kg/m3)","3,200 lbf (14,230 n)",no data available,no data available,no data available,"radial 2.3%, tangential 4.4%, volumetric 6.8%, t/r ratio 1.9", no data available., tends to be difficult to work on account of it's density and cutting resistance. turns well.,"firewood, turned objects, and other small specialty wood objects."
,,,,,,,,,,,,
" santos mahogany,cabreuva", myroxylon balsamum, southern mexico and central and south america," 65-100 ft (20-30 m) tall, 2-3 ft (.6-1.0 m) trunk diameter", 57 lbs/ft3 (915 kg/m3)," 2,400 lbf (10,680 n)"," 21,570 lbf/in2 (148.7 mpa)"," 2,380,000 lbf/in2 (16.41 gpa)"," 11,680 lbf/in2 (80.6 mpa)"," radial 3.8%, tangential 6.2%, volumetric 10.0%, t/r ratio 1.6"," rated as very durable in regards to decay resistance, with mixed reports on susceptibility to insect attack."," santos mahogany has a noticeable blunting effect on cutting edges. working characteristics are rated as fair to poor, on account of both its density and its interlocked grain. staining or  gluing can sometimes be problematic, though the wood finishes well."," flooring, furniture, interior trim, and heavy construction."
swamp mahogany,eucalyptus robusta, eastern australia,"65-100 ft (20-30 m) tall, 2-3 ft (.6-1.0 m) trunk diameter",49 lbs/ft3 (785 kg/m3),"1,250 lbf (5,540 n)","17,490 lbf/in2 (120.6 mpa)","2,047,000 lbf/in2 (14.12 gpa)","8,540 lbf/in2 (58.9 mpa)"," radial 6.9%, tangential 10.5%, volumetric 17.4%, t/r ratio 1.5", no data available., no data available., no data available.
 makore," tieghemella heckelii, t. africana", western and middle africa (from sierra leone to gabon)," 180-200 ft (55-60 m) tall, 4-6 ft (1.2-1.8 m) trunk diameter",  43 lbs/ft3 (685 kg/m3)," 1,200 lbf (5,350 n)"," 16,330 lbf/in2 (112.6 mpa)","  1,552,000 lbf/in2 (10.71 gpa)"," 8,290 lbf/in2 (57.2 mpa)"," radial 5.5%, tangential 7.7%, volumetric 12.4%, t/r ratio 1.4"," heartwood is very durable, and is also resistant to insect attack."," generally easy to work, though sections with interlocked grain can cause tearout during planing or other machining operations. makore will react when put into direct contact with iron, becoming discolored and stained. makore also has a pronounced blunting effect on cutters due to its high silica content. besides this dulling effect, makore turns well, and is easy to glue and finish."," veneer, plywood, furniture, cabinetry, flooring, boatbuilding, musical instruments, turned objects, and other small wooden specialty items."
brown mallee,"eucalyptus dumosa, e. viridis",southeastern australia,"16-26 ft (5-8 m) tall, 1 ft (.3 m) trunk diameter","66 lbs/ft3 (1,050 kg/m3)","2,490 lbf (11,060 n)*",no data available,no data available,no data available,no data available, no data available., no data available.,"turned objects, knife and gun grips, and small specialty objects."
red mallee,eucalyptus oleosa and e. socialis,australia,"13-26 ft (4-8 m) tall, 1 ft (.3 m) trunk diameter","66 lbs/ft3 (1,050 kg/m3)","2,490 lbf (11,060 n)*",no data available,no data available,no data available,no data available, no data available., no data available.,"turned objects, knife and gun grips, and small specialty objects."
" mango, hawaiian mango", mangifera indica, tropical asia and oceania," 80-100 ft (24-30 m) tall, 3-4 ft (1-1.2 m) trunk diameter", 42 lbs/ft3 (675 kg/m3)," 1,070 lbf (4,780 n)"," 12,830 lbf/in2 (88.5 mpa)","  1,672,000 lbf/in2 (11.53 gpa)","7,240 lbf/in2 (49.9 mpa)","radial 3.6%, tangential 5.5%, volumetric 8.9%, t/r ratio 1.5"," mango is rated anywhere from moderately durable to perishable. however, mango is also susceptible to both fungal and insect attack.","if interlocked or wild grain is present, tearout is common whenmachining. reaction wood may also be present, which can shift as it is being sawed, potentially causing binding on the blade.has a fairly high silica content, and will readily dull cutting edges. glues and finishes well."," furniture, ukuleles, veneer, plywood, turned objects, and flooring."
mangium,acacia mangium,australia and papua new guinea,"65-100 ft (20-30 m) tall, 1-2 ft (.3-.6 m) trunk diameter",32 lbs/ft3 (515 kg/m3),"1,100 lbf (4,890 n)","14,230 lbf/in2 (98.2 mpa)","1,605,000 lbf/in2 (11.07 gpa)","7,550 lbf/in2 (52.1 mpa)"," radial 2.8%, tangential 7.8%, volumetric 10.7%, t/r ratio 2.8", no data available., no data available., no data available.
 mansonia, mansonia altissima, west tropical africa,"100-130 ft (30-40 m) tall, 2-3 ft (.6-1.0 m) trunk diameter",  41 lbs/ft3 (660 kg/m3)," 1,290 lbf (5,740 n)"," 16,600 lbf/in2 (114.5 mpa)"," 1,570,000 lbf/in2 (10.83 gpa)"," 7,800 lbf/in2 (53.8 mpa)"," radial 4.4%, tangential 7.3%, volumetric 10.2%, t/r ratio 1.7"," mansonia is very durable in regards to decay resistance, and is also resistant to termite and insect attack. mansonia has good outdoor weathering properties."," with the exception of the sawdust's deleterious effects on health (see safety info), mansonia is easy to work with both hand and machine tools. it glues, turns, and finishes well, and also has good steam bending properties."," veneer, cabinetry, furniture, boatbuilding, and turned objects."
 manzanita, arctostaphylos spp. (arctostaphylospungens), shrubland regions of western north america," 3-16 ft (1-5 m) tall, 6-10 in (15-25 cm) trunk diameter", 57.6 lbs/ft3 (920 kg/m3)," 2,350 lbf (10,440 n)*", no data available, no data available, no data available, no data available," no official data available, thoughanecdotalreports suggest that the wood is very durable and resistant to decay."," manzanita can be difficult to machine because the tree (usually a shrub) tends to have so many defects andirregulargrain. small pieces with straight, clear grain are relatively easy to work when compared to woods of similar density. manzanita tends to check and split if not dried with care. turns and finishes superbly."," decorative slabs, small boxes, turned objects, and other small, specialty wood items."
,,,,,,,,,,,,
 bigleaf maple, acer macrophyllum, coastal regions of pacific north america," 80-100 ft (25-30 m) tall, 2-3 ft (.6-1.0 m) trunk diameter", 34lbs/ft3 (545 kg/m3)," 850 lbf (3,780 n)"," 10,700 lbf/in2 (73.8 mpa)","  1,450,000 lbf/in2 (10.00 gpa)"," 5,950 lbf/in2 (41.0 mpa)"," radial 3.7%, tangential 7.1%, volumetric 11.6%, t/r ratio 1.9", rated as non-durable to perishable in regard to decay resistance.," fairly easy to work with both hand and machine tools, though maple has a tendency to burn when being machined with high-speed cutters such as in a router. turns, glues, and finishes well, though blotches can occur when staining, and a pre-conditioner, gel stain, or toner may be necessary to get an even color."," veneer, paper (pulpwood), boxes, crates/pallets, musical instruments, turned objects, and other small specialty wood items."
,,,,,,,,,,,,
" black maple, black sugar maple", acer nigrum, northeastern united states," 80-115 ft (25-35 m) tall, 2-3 ft (.6-1.0 m) trunk diameter", 40 lbs/ft3 (640 kg/m3)," 1,180 lbf (5,250 n)"," 13,300 lbf/in2 (91.7 mpa)","  1,620,000 lbf/in2 (11.17 gpa)"," 6,680 lbf/in2 (46.1 mpa)"," radial 4.8%, tangential 9.3%, volumetric 14.0%, t/r ratio 1.9", rated as non-durable to perishable in regard to decay resistance.," fairly easy to work with both hand and machine tools, though slightly more difficult than  soft maple due to black maple's higher density. maple has a tendency to burn when being machined with high-speed cutters such as in a router. turns, glues, and finishes well, though blotches can occur when staining, and a pre-conditioner, gel stain, or toner may be necessary to get an even color."," flooring (from basketball courts and dance-floors to bowling alleys and residential), veneer, paper (pulpwood), musical instruments, cutting boards, butcher blocks, workbenches, baseball bats, and other turned objects and specialty wood items."
" box elder, boxelder maple, manitoba maple, ash-leaved maple", acer negundo, north america (most commonly in central and eastern united states),"35-80 ft (10-25 m) tall, 1-2 ft (.3-.6 m) trunk diameter",  30 lbs/ft3 (485 kg/m3)," 720 lbf (3,200 n)"," 8,010 lbf/in2 (55.2 mpa)*","  1,050,000 lbf/in2 (7.24 gpa)*"," 4,950 lbf/in2 (34.1 mpa)"," radial 3.9%, tangential 7.4%, volumetric 14.8%, t/r ratio 1.9"," poor durability, rated as non-durable to perishable. heartwood is subject to heart rot and insect attack."," easy to work with both hand and machine tools. turns, glues, and finishes well.","turned objects, small ornamental objects, wood pulp, charcoal, boxes, and crates."
,,,,,,,,,,,,
" field maple, hedge maple", acer campestre, europe," 50-65 ft (15-20 m) tall, 1-2 ft (.3-.6 m) trunk diameter", 43 lbs/ft3 (690 kg/m3)," 1,150 lbf (5,110 n)*"," 17,830 lbf/in2 (123.0 mpa)","  1,711,000 lbf/in2 (11.80 gpa)", no data available,no data available," being that the sapwood of maple is used, and not the heartwood, it is non-durable to perishable in regard to decay resistance."," fairly easy to work with both hand and machine tools, though slightly more difficult than  soft maple due to field maple's higher density. maple has a tendency to burn when being machined with high-speed cutters such as in a router. turns, glues, and finishes well, though blotches can occur when staining, and a pre-conditioner, gel stain, or toner may be necessary to get an even color."," flooring, furniture, musical instruments (violins), turned objects, and veneer."
" hard maple, sugar maple, rock maple", acer saccharum, northeastern north america," 80-115 ft (25-35 m) tall, 2-3 ft (.6-1.0 m) trunk diameter", 44 lbs/ft3 (705 kg/m3)," 1,450 lbf (6,450 n)"," 15,800 lbf/in2 (109.0 mpa)","  1,830,000 lbf/in2 (12.62 gpa)"," 7,830 lbf/in2 (54.0 mpa)"," radial 4.8%, tangential 9.9%, volumetric 14.7%, t/r ratio 2.1"," rated as non-durable to perishable, and susceptible to insect attack."," fairly easy to work with both hand and machine tools, though slightly more difficult than  soft maple due to hard maple's higher density. maple has a tendency to burn when being machined with high-speed cutters such as in a router. turns, glues, and finishes well, though blotches can occur when staining, and a pre-conditioner, gel stain, or toner may be necessary to get an even color."," flooring (from basketball courts and dance-floors to bowling alleys and residential), veneer, paper (pulpwood), musical instruments, cutting boards, butcher blocks, workbenches, baseball bats, and other turned objects and specialty wood items."
 norway maple,acer platanoides, europe and western asia; also planted in north america," 65-100 ft (20-30 m) tall, 3-5 ft (1.0-1.5 m) trunk diameter",40lbs/ft3 (645 kg/m3)," 1,010 lbf (4,510 n)*"," 16,680 lbf/in2 (115.0 mpa)","  1,538,000 lbf/in2 (10.60 gpa)","8,560 lbf/in2 (59.0 mpa)", no data available, rated as non-durable to perishable in regard to decay resistance.," fairly easy to work with both hand and machine tools, though maple has a tendency to burn when being machined with high-speed cutters such as in a router. turns, glues, and finishes well, though blotches can occur when staining, and a pre-conditioner, gel stain, or toner may be necessary to get an even color."," veneer, paper (pulpwood), boxes, crates/pallets, musical instruments, turned objects, and other small specialty wood items."
 queensland maple, flindersia spp. (f. brayleyana), northern queensland (australia)," 100 ft (30 m) tall, 3 ft (1 m) trunk diameter", 35 lbs/ft3 (560 kg/m3)," 810 lbf (3,620 n)"," 11,750 lbf/in2 (81.0 mpa)"," 1,570,000 lbf/in2 (10.83 gpa)"," 6,810 lbf/in2 (47.0 mpa)"," radial 6.1%, tangential 8.8%, volumetric 15.0%, t/r ratio 1.4"," rated as non-durable regarding decay-resistance, with mixed resistance to various insect attacks."," overall good working characteristics, though because of the interlocked grain, planing may result in tearout,particularlyon quartersawn surfaces. turns, glues, and finishes well."," furniture,cabinetry, veneer, musical instruments, gunstocks,andturned objects."
,,,,,,,,,,,,
 red maple, acer rubrum, eastern north america," 65-100 ft (20-30 m) tall, 2-3 ft (.6-1.0 m) trunk diameter", 38lbs/ft3 (610 kg/m3)," 950 lbf (4,230 n)"," 13,400 lbf/in2 (92.4 mpa)","  1,640,000 lbf/in2 (11.31 gpa)"," 6,540 lbf/in2 (45.1 mpa)"," radial 4.0%, tangential 8.2%, volumetric 12.6%, t/r ratio 2.1", rated as non-durable to perishable in regard to decay resistance.," fairly easy to work with both hand and machine tools, though maple has a tendency to burn when being machined with high-speed cutters such as in a router. turns, glues, and finishes well, though blotches can occur when staining, and a pre-conditioner, gel stain, or toner may be necessary to get an even color."," veneer, paper (pulpwood), boxes, crates/pallets, musical instruments, turned objects, and other small specialty wood items."
 silver maple, acer saccharinum, northeastern united states," 80-115 ft (25-35 m) tall, 2-3 ft (.6-1.0 m) trunk diameter", 33 lbs/ft3 (530 kg/m3)," 700 lbf (3,110 n)"," 8,900 lbf/in2 (61.4 mpa)","  1,140,000 lbf/in2 (7.86 gpa)"," 5,220 lbf/in2 (36.0 mpa)"," radial 3.0%, tangential 7.2%, volumetric 12.0%, t/r ratio 2.4", rated as non-durable to perishable in regard to decay resistance.," fairly easy to work with both hand and machine tools, though maple has a tendency to burn when being machined with high-speed cutters such as in a router. turns, glues, and finishes well, though blotches can occur when staining, and a pre-conditioner, gel stain, or toner may be necessary to get an even color."," veneer, paper (pulpwood), boxes, crates/pallets, musical instruments, turned objects, and other small specialty wood items."
,,,,,,,,,,,,
,,,,,,,,,,,,
 striped maple, acer pensylvanicum, eastern north america," 20-30 ft (6-10 m) tall, 8 in (.25 m) trunk diameter", 32 lbs/ft3 (515 kg/m3)," 770 lbf (3,430 n)*", no data available*, no data available*, no data available*," radial 3.2%, tangential 8.6%, volumetric 12.3%, t/r ratio 2.7", rated as non-durable to perishable in regard to decay resistance.," fairly easy to work with both hand and machine tools, though maple has a tendency to burn when being machined with high-speed cutters such as in a router. turns, glues, and finishes well, though blotches can occur when staining, and a pre-conditioner, gel stain, or toner may be necessary to get an even color."," veneer, paper (pulpwood), boxes, crates/pallets, musical instruments, turned objects, and other small specialty wood items."
" hard maple, sugar maple, rock maple", acer saccharum, northeastern north america," 80-115 ft (25-35 m) tall, 2-3 ft (.6-1.0 m) trunk diameter", 44 lbs/ft3 (705 kg/m3)," 1,450 lbf (6,450 n)"," 15,800 lbf/in2 (109.0 mpa)","  1,830,000 lbf/in2 (12.62 gpa)"," 7,830 lbf/in2 (54.0 mpa)"," radial 4.8%, tangential 9.9%, volumetric 14.7%, t/r ratio 2.1"," rated as non-durable to perishable, and susceptible to insect attack."," fairly easy to work with both hand and machine tools, though slightly more difficult than  soft maple due to hard maple's higher density. maple has a tendency to burn when being machined with high-speed cutters such as in a router. turns, glues, and finishes well, though blotches can occur when staining, and a pre-conditioner, gel stain, or toner may be necessary to get an even color."," flooring (from basketball courts and dance-floors to bowling alleys and residential), veneer, paper (pulpwood), musical instruments, cutting boards, butcher blocks, workbenches, baseball bats, and other turned objects and specialty wood items."
" sycamore maple, european sycamore", acer pseudoplatanus, europe and southwestern asia," 80-115 ft (25-35 m) tall, 3-4 ft (1.0-1.2 m) trunk diameter", 38 lbs/ft3 (615 kg/m3)," 1,050 lbf (4,680 n)"," 14,220 lbf/in2 (98.1 mpa)","  1,438,000 lbf/in2 (9.92 gpa)"," 7,980 lbf/in2 (55.0 mpa)"," radial 4.5%, tangential 7.8%, volumetric 12.3%, t/r ratio 1.7", rated as non-durable to perishable in regard to decay resistance.," fairly easy to work with both hand and machine tools, though maple has a tendency to burn when being machined with high-speed cutters such as in a router. turns, glues, and finishes well, though blotches can occur when staining, and a pre-conditioner, gel stain, or toner may be necessary to get an even color."," veneer, paper (pulpwood), boxes, crates/pallets, musical instruments, turned objects, and other small specialty wood items."
" marblewood, angelim rajado", zygia racemosa (syn.marmaroxylon racemosum), northeastern south america," 65-100 ft (20-30 m) tall, 1-2 ft (.3-.6 m) trunk diameter","  63 lbs/ft3 (1,005 kg/m3)"," 2,530 lbf (11,250 n)"," 22,780 lbf/in2 (157.1 mpa)"," 2,818,000 lbf/in2 (19.43 gpa)","10,990 lbf/in2 (75.8 mpa)"," radial 6.0%, tangential 10.5%, volumetric 17.5%, t/r ratio 1.8"," rated as durable to very durable regarding decay resistance, with moderate resistance to insect attack."," tends to be difficult to work on account of its high density. marblewood can have a moderate to severe blunting effect on tool cutters. glues, turns, and finishes wellthough there is a high risk of checking and resin exudation during drying."," flooring, sliced veneer, turned objects, cabinetry, and fine furniture."
" bulletwood, massaranduba", manilkara bidentata,"caribbean, central and south america"," 100-150 ft (30-46 m) tall, 2-4 ft (.6-1.2 m) trunk diameter"," 67 lbs/ft3 (1,080 kg/m3)"," 3,130 lbf (13,920 n)"," 27,870 lbf/in2 (192.2 mpa)"," 3,344,000 lbf/in2 (23.06 gpa)"," 12,930 lbf/in2 (89.2 mpa)"," radial 6.7%, tangential 9.4%, volumetric 16.8%, t/r ratio 1.4"," rated as very durable, with good resistance to most insect attack. susceptible to marine borers.","despite its high density, bulletwood generally produces good results with both hand and machine tools, though it does exhibit an above-average dulling effect on cutters. responds well to steam-bending. can pose challenges in gluing due to high density and oil content."," heavy construction (within its natural range), decking, flooring, boatbuilding, bent parts, and turned objects."
" dark red meranti, lauan, philippine mahogany", shorea spp., southeast asia," 65-130 ft (20-40 m) tall, 3-6 ft (1-2 m) trunk diameter", 42 lbs/ft3 (675 kg/m3)," 800 lbf (3,570 n)"," 12,710 lbf/in2 (87.7 mpa)","  1,743,000 lbf/in2 (12.02 gpa)","7,070 lbf/in2 (48.8 mpa)"," radial 3.9%, tangential 7.8%, volumetric 12.5%, t/r ratio 2.0"," reported as moderately-durable to non-durable in regard to decay resistance, but is susceptible to insect attack."," typically easy to work, though any interlocked grain can present problems during planing, and dark red meranti is reported to have very poor steam-bending properties. some species may have a slight blunting effect on tools due to small levels of silica present in the wood. glues, stains, and finishes well."," plywood, interior furniture, general construction, concrete forms, veneer, and boatbuilding."
" light red meranti, lauan, philippine mahogany", shorea spp., southeast asia," 65-130 ft (20-40 m) tall, 3-6 ft (1-2 m) trunk diameter", 30 lbs/ft3 (480 kg/m3),"550 lbf (2,460 n)","11,210 lbf/in2 (77.3 mpa)","  1,652,000 lbf/in2 (11.39 gpa)"," 6,120 lbf/in2 (42.2 mpa)"," radial 4.1%, tangential 7.8%, volumetric 12.6%, t/r ratio 1.9"," reported as non-durable in regard to decay resistance, and is also susceptible to insect attack."," typically easy to work, due to its low density. though some rough or ragged surfaces may be left while sanding, and it may be necessary to sand up to a finer grit to obtain a satisfactory finish. some species may have a slight blunting effect on tools due to small levels of silica present in the wood. glues, stains, and finishes well."," plywood, interior furniture, general construction, concrete forms, as well as a number of other general utility purposes."
" white meranti, lauan, philippine mahogany", shorea spp., southeast asia," 130-200 ft (40-60 m) tall, 3-5 ft (1-1.5 m) trunk diameter", 37 lbs/ft3 (590 kg/m3)," 1,050 lbf (4,670 n)"," 12,800 lbf/in2 (80.2 mpa)","  1,485,000 lbf/in2 (10.24 gpa)"," 6,850 lbf/in2 (47.3 mpa)"," radial 3.3%, tangential 6.9%, volumetric 8.9%, t/r ratio 2.1"," varies between species, though usually reported as being non-durable in regard to decay resistance, and also susceptible to insect attack."," white meranti is in and of itself easy to work, but it has a very severe blunting effect on tools due to its high silica content, so carbide-tipped cutters are recommended. also, interlocked grain can sometimes present problems during planing, and sawn/planed surfaces can be left fuzzy or ragged. sanding to finer grits will help smooth the wood's surface, and prepare it for a stain or finish. glues well."," plywood, veneer, boatbuilding, interior furniture, and general construction lumber."
" yellow meranti, lauan, philippine mahogany", shorea spp., southeast asia," 130-200 ft (40-60 m) tall, 5-6 ft (1.5-2 m) trunk diameter", 35 lbs/ft3 (565 kg/m3)," 700 lbf (3,120 n)"," 11,720 lbf/in2 (80.8 mpa)","  1,548,000 lbf/in2 (10.68 gpa)","6,450 lbf/in2 (44.5 mpa)"," radial 3.3%, tangential 7.7%, volumetric 10.5%, t/r ratio 2.3"," reported as non-durable in regard to decay resistance, and is also susceptible to insect attack."," typically easy to work, though any interlocked grain can present problems during planing. some species may have a slight blunting effect on tools due to small levels of silica present in the wood. glues, stains, and finishes well."," plywood, interior furniture, and general construction lumber."
" merbau, kwila, ipil","mmon Name(s)::: merbau, kwila, ipil","mmon Name(s)::: merbau, kwila, ipil","mmon Name(s)::: merbau, kwila, ipil","mmon Name(s)::: merbau, kwila, ipil","mmon Name(s)::: merbau, kwila, ipil","mmon Name(s)::: merbau, kwila, ipil","mmon Name(s)::: merbau, kwila, ipil","mmon Name(s)::: merbau, kwila, ipil","mmon Name(s)::: merbau, kwila, ipil","mmon Name(s)::: merbau, kwila, ipil","mmon Name(s)::: merbau, kwila, ipil","mmon Name(s)::: merbau, kwila, ipil"
,from east africa to southeast asia and australia;<br />(primarily new guinea)," 130-200 ft (40-60 m) tall, 4-5 ft (1.2-1.5 m) trunk diameter", 51 lbs/ft3 (815 kg/m3)," 1,840 lbf (7,620 n)"," 21,060 lbf/in2 (145.2 mpa)"," 2,310,000 lbf/in2 (15.93 gpa)"," 10,650 lbf/in2 (73.4 mpa)","radial 2.9%, tangential 4.8%, volumetric 8.0%, t/r ratio 1.7"," merbau is reported to be very durable, and resists both rotting and insect attack."," glues and finishes well, though it can be difficult to saw due to gumming and dulling of teeth.","flooring, furniture, musical instruments, turned objects, and other specialty wood items.","ientific name intsia spp. (i. bijuga, i. palembanica);;;Distribution:::from east africa to southeast asia and australia;<br />(primarily new guinea);;;Tree Size::: 130-200 ft (40-60 m) tall, 4-5 ft (1.2-1.5 m) trunk diameter;;;Average Dried Weight::: 51 lbs/ft3 (815 kg/m3);;;Janka Hardness::: 1,840 lbf (7,620 n);;;Modulus of Rupture::: 21,060 lbf/in2 (145.2 mpa);;;Elastic Modulus::: 2,310,000 lbf/in2 (15.93 gpa);;;Crushing Strength::: 10,650 lbf/in2 (73.4 mpa);;;Shrinkage:::radial 2.9%, tangential 4.8%, volumetric 8.0%, t/r ratio 1.7;;;Rot Resistance::: merbau is reported to be very durable, and resists both rotting and insect attack.;;;Workability::: glues and finishes well, though it can be difficult to saw due to gumming and dulling of teeth.;;;Common Uses:::flooring, furniture, musical instruments, turned objects, and other specialty wood items.;;;"
 african mesquite, prosopis africana, tropical africa," 100 ft (30 m) tall, 5 ft (1.5 m) trunk diameter", 59 lbs/ft3 (945 kg/m3)," 2,940 lbf (13,080 n)"," 18,930 lbf/in2 (130.5 mpa)"," 2,019,000 lbf/in2 (13.92 gpa)","10,650 lbf/in2(73.5 mpa)"," radial 2.8%, tangential 4.6%, volumetric 7.6%, t/r ratio 1.6"," african mesquite is considered durable to very durable regarding decay resistance, and also has good resistance to insect attack."," african mesquite contains silica, and can have a moderate blunting effect on cutting edges. clear and straight grained mesquite is easy to work with hand and machine tools, but areas of irregular or interlocked grain can pose a challenge. glues, turns, and finishes well."," flooring, turned objects, boatbuilding, cabinetry, and furniture."
 black mesquite, prosopis nigra, gran chaco region of south america," 33-52 ft (10-16 m) tall, 1.3-4 ft (.4-1.2 m) trunk diameter", 52 lbs/ft3 (825 kg/m3)," 1,940 lbf (8,630 n)","11,210 lbf/in2(77.3 mpa)","1,117,000 lbf/in2(7.70 gpa)"," 8,490 lbf/in2 (58.6 mpa)"," radial 2.6%, tangential 3.5%, volumetric 8.5%, t/r ratio 1.3"," black mesquite is considered durable to very durable regarding decay resistance, though it is susceptible to insect attack."," working properties are largely dictated by the quality of the wood itself. mesquite that is clear and free from defects is easy to work with hand and machine tools, but irregular grain or knots can be challenging. glues, turns, and finishes well."," flooring, turned objects, boatbuilding, and furniture."
 honey mesquite, prosopis glandulosa, southwestern north america," 20-30 ft (6-9 m) tall, 8-16 in (20-40 cm) trunk diameter", 51 lbs/ft3 (820 kg/m3)," 2,340 lbf (10,410 n)", no data available*, no data available*, no data available*," radial 1.6%, tangential 3.2%, volumetric 4.8%, t/r ratio 2.0", honey mesquite is considered very durable regarding decay resistance.," working properties are largely dictated by the quality of the wood itself. mesquite that is clear and free from defects is easy to work with hand and machine tools, but irregular grain or knots can be challenging. glues, turns, and finishes well."," fence posts, flooring, turned objects, cabinetry, and furniture."
"messmate, stringybark",eucalyptus obliqua,southeastern australia,"150-250 ft (46-76 m) tall, 4-8 ft (1.2-2.4 m) trunk diameter",47 lbs/ft3 (750 kg/m3),"1,520 lbf (6,750 n)","16,290 lbf/in2 (112.3 mpa)","2,071,000 lbf/in2 (14.29 gpa)","8,710 lbf/in2 (60.1 mpa)","radial 5.3%, tangential 10.3%, volumetric 15.4%, t/r ratio 1.9", no data available., no data available., no data available.
"mimosa, silktree",albiziajulibrissin,native to asia; widely planted as an ornamental,"30-40 ft (9-12 m) tall, 1-2 ft (.3-.6 m) trunk diameter",34 lbs/ft3(540 kg/m3),"770 lbf(3,430 n)",no data available,no data available,no data available,no data available, no data available., no data available.,turned objects and furniture.
"moabi, african pearwood",baillonella toxisperma, equatorial africa,"165-200 ft (50-60 m) tall, 5-8 ft (1.5-2.5 m) trunk diameter",54 lbs/ft3 (860 kg/m3),"1,790 lbf (7,960 n)","23,240 lbf/in2 (160.3 mpa)","2,416,000 lbf/in2 (16.66 gpa)","10,560 lbf/in2 (72.8 mpa)"," radial 6.2%, tangential 8.0%, volumetric 14.0%, t/r ratio 1.3",rated as very durable; good insect resistance.,"generally easy to work with hand or machine tools, though figured wood is much more prone to chipping and tearout in machining operations. also, moabi has a high silica content, and will rapidly dull cutting edges, especially tool steel. turns, glues, and finishes well. responds well to steam bending.","veneer, turned objects, fine furniture, cabinetry, and small specialty items."
"monkey puzzle, chilean pine",araucaria araucana,chile and argentina; also planted as an ornamental tree,"65-115 ft (20-35 m) tall, 3-5 ft (1-1.5 m) trunk diameter",34 lbs/ft3 (545 kg/m3),"320 lbf(1,420 n)",no data available,no data available,no data available, no data available,rated as non-durable to perishable; poor insect resistance. also susceptible to fungal staining.,"clear sections of wood are easy to work with hand and machine tools. sections with knots can be problematic and result in tearout or uneven sanding due to the difference in density of the two regions. glues, finishes, and turns well.","furniture, plywood, paper (pulpwood), turned objects, and small specialty wood items."
" monkeypod, monkey pod, raintree", samanea saman, central and south america," 100-125 ft (30-38 m) tall, 3-4 ft (1-1.2 m) trunk diameter", 38 lbs/ft3 (600 kg/m3),"900 lbf (4,010 n)","9,530 lbf/in2 (65.7 mpa)"," 1,149,000 lbf/in2 (7.92 gpa)"," 5,790 lbf/in2 (39.9 mpa)"," radial 2.0%, tangential 3.4%, volumetric 6.0%, t/r ratio 1.7"," rated as durable to very durable regarding decay resistance, monkeypod is also resistant to most insect attacks."," monkeypod is generally easy to work with both hand and machine tools, though any interlocked grain may result in fuzzy or torn grain during planing operations. glues and finishes well."," veneer, plywood, millwork/trim, carving, cabinetry, furniture, musical instruments (guitars and ukuleles), and other small specialty wood items."
monkeythorn,senegalia galpinii (syn. acacia galpinii),southern africa,"65-100 ft (20-30 m) tall, 3 ft (1 m) trunk diameter",50 lbs/ft3 (800 kg/m3),"2,040 lbf (9,070 n)","16,240 lbf/in2 (112.0 mpa)","1,905,00 lbf/in2 (13.14 gpa)","8,850 lbf/in2 (61.0 mpa)", no data available, no data available., no data available., no data available.
" mopane, mopani", colophospermum mopane, southern africa," 65-100 ft (20-30 m) tall, 2-3 ft (.6-1.0 m) trunk diameter","67 lbs/ft3 (1,075 kg/m3)","3,390 lbf (15,060 n)"," 16,530 lbf/in2 (114.0 mpa)","1,917,000 lbf/in2 (13.22 gpa)","10,190 lbf/in2 (70.3 mpa)"," radial 4.0%, tangential 5.2%, volumetric 9.3%, t/r ratio 1.3"," mopane is rated as very durable, and is also resistant to termites and powder post beetles."," mopane is generally considered to be difficult to work, mainly on account of its incredibly high density. machining has a severe blunting effect on cutters. mopane is excellent for turned objects."," flooring, musical instruments (woodwind), turned objects, fuelwood/charcoal, furniture, inlay, and exterior construction."
" guatemalan mora, mora","mmon Name(s)::: guatemalan mora, mora","mmon Name(s)::: guatemalan mora, mora","mmon Name(s)::: guatemalan mora, mora","mmon Name(s)::: guatemalan mora, mora","mmon Name(s)::: guatemalan mora, mora","mmon Name(s)::: guatemalan mora, mora","mmon Name(s)::: guatemalan mora, mora","mmon Name(s)::: guatemalan mora, mora","mmon Name(s)::: guatemalan mora, mora","mmon Name(s)::: guatemalan mora, mora","mmon Name(s)::: guatemalan mora, mora","mmon Name(s)::: guatemalan mora, mora"
, guatemala," 60-80 ft (18-25 m) tall, 2-3 ft (.6-1.0 m) trunk diameter",  57 lbs/ft3 (910 kg/m3)," 2,380 lbf (10,590 n)"," 19,560 lbf/in2 (134.9 mpa)"," 2,160,000 lbf/in2 (14.90 gpa)"," 11,710 lbf/in2 (80.8 mpa)"," radial 3.4%, tangential 5.4%, volumetric 7.8%, t/r ratio 1.6",guatemalanmora is very durable and has good weathering characteristics; it is also resistant to termites.," working this wood can be difficult due to its hardness and density, though it is reported to have little dulling effect on cutting edges. it turns well, and also takes stains, glues and finishes well."," heavy construction (within the tree's natural range), flooring, furniture, turnings, and other small specialty wood items.","almost universally mislabeled as maclura tinctoria);;;Distribution::: guatemala;;;Tree Size::: 60-80 ft (18-25 m) tall, 2-3 ft (.6-1.0 m) trunk diameter;;;Average Dried Weight:::  57 lbs/ft3 (910 kg/m3);;;Janka Hardness::: 2,380 lbf (10,590 n);;;Modulus of Rupture::: 19,560 lbf/in2 (134.9 mpa);;;Elastic Modulus::: 2,160,000 lbf/in2 (14.90 gpa);;;Crushing Strength::: 11,710 lbf/in2 (80.8 mpa);;;Shrinkage::: radial 3.4%, tangential 5.4%, volumetric 7.8%, t/r ratio 1.6;;;Rot Resistance:::guatemalanmora is very durable and has good weathering characteristics; it is also resistant to termites.;;;Workability::: working this wood can be difficult due to its hardness and density, though it is reported to have little dulling effect on cutting edges. it turns well, and also takes stains, glues and finishes well.;;;Common Uses::: heavy construction (within the tree's natural range), flooring, furniture, turnings, and other small specialty wood items.;;;"
" pau ferro, morado, bolivian rosewood, santos rosewood", machaerium spp. (machaerium scleroxylon), tropical south america (mainly brazil and bolivia)," 65-100 ft (20-30 m) tall, 3-5 ft (1-1.5 m) trunk diameter",  54 lbs/ft3 (865 kg/m3),"1,960 lbf (8,710 n)"," 17,750 lbf/in2 (122.4 mpa)"," 1,574,000 lbf/in2 (10.86 gpa)"," 8,830 lbf/in2 (60.9 mpa)"," radial 2.8%, tangential 6.7%, volumetric 9.9%, t/r ratio 2.4"," rated as verydurable, though quite susceptible to insect attack, and not recommended in direct ground contact."," pau ferro is considered overall to be of fair workability, as it can blunt the cutting edges of tools, and any irregular grain has a tendency to tearout during machining operations. also, many of the same challenges in gluing rosewoods are common to pau ferro as well. pau ferro turns and finishes well."," veneer, musical instruments, cabinetry, flooring, interior trim, turning, and other small specialty wood objects."
" movingui, ayan, nigerian satinwood", distemonanthus benthamianus, west africa," 100-125 ft (30-38 m) tall, 3-5 ft (1-1.5 m) trunk diameter",  45 lbs/ft3 (720 kg/m3)," 1,280 lbf (5,680 n)"," 18,740 lbf/in2 (129.2 mpa)"," 1,773,000 lbf/in2 (12.23 gpa)","8,890 lbf/in2 (61.3 mpa)"," radial 3.5%, tangential 5.7%, volumetric 10.0%, t/r ratio 1.6"," rated as moderately durable regarding decay resistance, and moderately resistant to termite attack."," generally the wood is easy to work, though movingui can have up to 1.3% silica content by weight, which may result in blunting effects ranging from moderate to severe. quartersawn surfaces may be inclined to tearout during planing, and charring of the wood may occur during drilling. movingui glues, stains, and finishes well.responds moderately well to steam bending."," veneer, cabinetry, furniture, and flooring."
" amazique, amazoue, mozambique, ovangkol, shedua", guibourtia ehie, tropical west africa," 100-150 ft (30-45 m) tall, 3-5 ft (1-1.5 m) trunk diameter",  51 lbs/ft3 (825 kg/m3)," 1,330 lbf (5,900 n)","20,350 lbf/in2 (140.3 mpa)","  2,701,000 lbf/in2 (18.6 gpa)","9,320 lbf/in2 (64.2 mpa)"," radial 4.3%, tangential 8.3%, volumetric 12.1%, t/r ratio 1.9"," rated as moderately durable, with good resistance to insect attack."," overall a fairly easy wood to work, though ovangkol contains silica and can therefore dull cutters prematurely. also, if the grain is interlocked, or if there is other figure present in the wood, planing and other machining operations may be troublesome and cause tearout. turns, glues and finishes well."," veneer, furniture, cabinetry, turned objects, musical instruments, and flooring."
 mulberry," morus spp. (morus alba, m. nigra, m. rubra, etc.)"," red mulberry is native to southeastern united states, other species are found worldwide"," 30-50 ft (10-15 m) tall, 1-1.5 ft (.3-.5 m) trunk diameter", 43 lbs/ft3 (690 kg/m3)," 1,680 lbf (7,470 n)"," 11,680 lbf/in2 (80.6 mpa)"," 1,352,000 lbf/in2 (9.32 gpa)"," 6,990 lbf/in2 (48.2 mpa)","radial 3.3%, tangential 6.6%, volumetric 10.3%, t/r ratio 2.0"," rated as very durable, with good insect resistance and weathering properties.","responds well to both hand and machine tools. turns, glues, and finishes well."," fence posts,furniture, and turned objects."
" muninga,kiaat, mukwa", pterocarpus angolensis, south-central africa,"40-60 ft (12-18 m) tall, 1.5-2.5 ft (.5-.8 m) trunk diameter",38lbs/ft3 (605 kg/m3)," 1,360 lbf (6,050 n)"," 14,250 lbf/in2 (98.2 mpa)","  1,267,000 lbf/in2 (8.73 gpa)"," 8,020 lbf/in2 (55.3 mpa)"," radial 1.7%, tangential 2.8%, volumetric 5.4%, t/r ratio 1.6", heartwood is rated as being durable to moderately durable; good resistance to insect attack.," generally easy to work with tools, though if there is interlocked grain present, it may tearout during planing operations. moderate blunting effect on cutters. glues, stains, and finishes well."," furniture, boatbuilding, veneer, turnings, and other small wooden objects."
" myrtle, oregon myrtle, california bay laurel, pepperwood", umbellularia californica, coastal regions of southwest oregon and central california,"50-80 ft (15-24 m) tall, 2-3 ft (.6-1 m) trunk diameter", 40 lbs/ft3 (635 kg/m3)," 1,270 lbf (5,650 n)","9,700 lbf/in2 (66.9 mpa)","1,225,000 lbf/in2 (8.45 gpa)"," 5,640 lbf/in2 (38.9 mpa)","radial 2.8%, tangential 8.1%, volumetric 11.9%, t/r ratio 2.9","heart rot is common, and various decay fungi are known to infect living trees. poor insect resistance."," fairly easy to work, though tearout can occur on pieces with figured grain. has a tendency to burn during drilling and routing, and appropriate speeds and sharp cutters are recommended. turns,glues, and finishes well."," veneer, cabinetry, fine furniture, musical instruments (guitar backs), interior trim, gunstocks, turned objects, and other small specialty items."
" tasmanian myrtle, myrtle beech", nothofagus cunninghamii, southeast australia and new zealand," 65-100 ft (20-30 m) tall, 3-5 ft (1-1.5 m) trunk diameter", 39 lbs/ft3 (625 kg/m3)," 1,310 lbf (5,840 n)"," 14,230 lbf/in2 (98.2 mpa)"," 1,830,000 lbf/in2 (12.62 gpa)"," 7,160 lbf/in2 (49.4 mpa)"," radial 5.4%, tangential 10.0%, volumetric 16.3%, t/r ratio 1.9", rated as non-durable to perishableregardingdecay resistance. also susceptible to insect attack.," tasmanian myrtle generally produces excellent results with both hand and machine tools; however, areas of figured wood with abnormal grain can pose difficulties in machining. can be difficult to air-dry heartwood material without defects. responds very well to steam bending. turns superbly. glues, stains, and finishes well."," veneer, plywood, boatbuilding, turned objects, carving, flooring, and furniture."
" nandubay,algarrobillo", prosopis affinis,south america," 20-40 ft (6-12 m) tall, 1-2 ft (.3-.6 m) trunk diameter",63 lbs/ft3 (1015 kg/m3)," 2,750 lbf (12,230 n)*","6,430 lbf/in2 (44.3 mpa)","1,420,000 lbf/in2 (9.79 gpa)",no data available, no data available," nandubay is considered very durable regarding decay resistance, and is used for posts and poles."," working properties are largely dictated by the quality of the wood itself. mesquite that is clear and free from defects is easy to work with hand and machine tools, but irregular grain or knots can be challenging. glues, turns, and finishes well."," flooring, firewood, turned objects, cabinetry, and furniture."
