Repository: rkn2/Roman-material-database-info

﻿# Roman-material-database

ABSTRACT: The Historic Materials Database is an interactive database of construction materials used in antiquity. This is the first step of my larger PhD project that will enable a wider audience to create 3D and virtual reality (VR) models of historic structures.  By helping a user build accurate models, my project will provide new perspectives of historic buildings and cities to historians, archaeologists, and others who study the past.

TEAM MEMBERS AND ROLES: 

Project director:	Becca Napolitano, graduate student at Princeton in Civil Engineering (rkn2@princeton.edu)

Project manager:	Becca Napolitano

Technical lead: 	Becca Napolitano

File: data_cleaning/trees_cleaned.csv (part 6 of 7)
" abura, bahia", mitragynaspp. (sometimes listed as hallea or fleroya genera), west and central africa,30,35,m,1,1.5,m,560,kg/m3,"3,670",n,81.1,mpa,9.56,gpa,42.9,mpa,radial,4.3,tangential,9.2,volumetric,13.3, non-durable; poor resistance to decay or insect attack. good acid resistance., takes glue and finishes well. has a slight blunting effect on cutting edges and tools due to a moderate silica content (.25%).," a general-purpose lumber used for furniture, interior millwork, plywood, and flooring.",,,,,,,
" pear, swiss pear", pyrus communis, native to central and eastern europe; <br /> also widely planted throughout temperate regions worldwide,6,9,m,0.15,0.3,m,690,kg/m3,"7,380",n,83.3,mpa,7.8,gpa,44.1,mpa,radial,3.9,tangential,11.3,volumetric,13.8, rated as non-durable regarding decay resistance.," overall easy to work with both hand and machine tools. turns, glues, and finishes well."," veneer,architecturalmillwork, marquetry, inlay, carving, musical instruments, furniture, cabinetry, and turned objects.",,,,,,,
 pecan, carya illinoinensis, south-central united states and mexico,30,40,m,0.6,1.2,m,735,kg/m3,"8,100",n,94.5,mpa,11.93,gpa,54.1,mpa,radial,4.9,tangential,8.9,volumetric,13.6," considered to be non-durable to perishable regarding heartwood decay, and also very susceptible to insect attack."," difficult to work, with tearout being common during machining operations if cutting edges are not kept sharp; the wood tends to blunt cutting edges. glues, stains, and finishes well. responds well to steam bending."," tool handles, ladder rungs, wheel spokes, and flooring.",,,,,,,
" pericopsis, nedun", pericopsis mooniana, southeast asia and oceania,30,40,m,0.3,0.7,m,770,kg/m3,"6,490",n,121.7,mpa,14.94,gpa,65.2,mpa,radial,4,tangential,8,volumetric,11, no data available., no data available., no data available.,,,,,,,
" brazilwood, pernambuco", caesalpinia echinata (syn.guilandina echinata), brazil,9,15,m,0.6,1,m,980,kg/m3,"12,540",n,179.4,mpa,17.55,gpa,,,radial,5.1,tangential,8.1,volumetric,13.3, brazilwood is rated as very durable regarding decay resistance.," despite its high density, brazilwood is reported to have good workability, responding well to machining and shaping operations."," stringed instrument bows (violin, viola, cello, etc.), veneers, inlay, carvings, and turned objects.",,,,,,,
 peroba rosa," aspidosperma polyneuron (syn. a. dugandii, a. peroba)", brazil and argentina,30,38,m,1.2,1.5,m,755,kg/m3,"7,450",n,107.8,mpa,13.81,gpa,63,mpa,radial,3.8,tangential,6.4,volumetric,11.6," rated as durableregardingdecay resistance, thoughsusceptibleto termite attack."," overall easy to work, producing good results, though peroba rosa has an above average blunting effect on cutters. glues, turns, and finishes well."," veneer, furniture, cabinetry, general construction (within natural range), carvings, and turned objects.",,,,,,,
" persimmon, white ebony", diospyros virginiana, eastern united states,18,24,m,0.3,0.6,m,835,kg/m3,"10,230",n,122.1,mpa,13.86,gpa,63.2,mpa,radial,7.9,tangential,11.2,volumetric,19.1," being that nearly all of persimmon is sapwood, it is rated as perishable and issusceptibleto insect attack."," overall workability is so-so. persimmon generally responds well to hand tools, but can be difficult to plane and blunts cutting edges faster than expected. turns and finishes well."," turned objects, golf club heads, veneer, and other small specialty wood items.",,,,,,,
 pheasantwood, senna siamea (syn. cassia siamea)," native to south/southeast asia, widely planted throughout the tropics",15,20,m,0.3,0.5,m,800,kg/m3,"6,640",n,85.8,mpa,10.9,gpa,70,mpa,radial,4,tangential,7,volumetric,12," musical instruments (ukeleles and guitars), turned objects, carvings, and other small specialty wood items.",,,,,,,,,
" austrian pine, european black pine", pinus nigra, mediterraneanregions of europe and asia minor,20,35,m,0.6,1,m,475,kg/m3,"2,920",n,64.4,mpa,10.81,gpa,38.4,mpa,radial,4.1,tangential,7.3,volumetric,11.4, heartwood is rated as moderately durable to non-durable regarding decay resistance., austrian pine is easy to work with both hand and machine tools. glues and finishes well.," paper (pulpwood), boxes/crates, and construction lumber.",,,,,,,
 caribbean pine, pinus caribaea, central america and the caribbean; also grown on plantations worldwide,20,30,m,0.6,1,m,625,kg/m3,"4,920",n,92,mpa,12.03,gpa,54.4,mpa,radial,6.3,tangential,7.8,volumetric,12.9,, the heartwood is rated as moderately resistant to decay.," overall, caribbean pine works fairly well with most tools, though the resin can gum up tools and clog sandpaper. caribbean pine glues and finishes well.",,,,,,,
 eastern white pine, pinusstrobus, eastern north america (also widely grown on plantations throughout its natural range),20,30,m,0.6,1.2,m,400,kg/m3,"1,690",n,59.3,mpa,8.55,gpa,33.1,mpa,radial,2.1,tangential,6.1,volumetric,8.2, the heartwood is rated as moderate to low in decay resistance., eastern white pine is easy to work with both hand and machine tools. glues and finishes well.," crates, boxes, interior millwork,construction lumber, carving, and boatbuilding.",,,,,,,
 jack pine, pinus banksiana, canada and northern united states,15,24,m,0.3,0.6,m,500,kg/m3,"2,540",n,68.3,mpa,9.31,gpa,39,mpa,radial,3.7,tangential,6.6,volumetric,10.3, the heartwood is rated as moderate to low in decay resistance., jack pine works well with both hand and machine tools. glues and finishes well.," paper (pulpwood), boxes/crates, pallets, poles, and construction lumber.",,,,,,,
 jeffrey pine, pinus jeffreyi, mountainous regions of southwestern oregon tocalifornia and northern mexico,30,50,m,0.6,1.2,m,450,kg/m3,"2,220",n,64.1,mpa,8.55,gpa,38.1,mpa,radial,4.4,tangential,6.7,volumetric,9.9, the heartwood is rated as moderate to low in decay resistance., jeffrey pine works well with both hand and machine tools. glues and finishes well.," veneer, plywood, sheathing, subflooring, boxes, crates, posts/poles, interior trim,cabinetry, and construction lumber.",,,,,,,
" khasi pine, benguet pine", pinus kesiya (syn. p. insularis), india and southeast asia; also grown on plantations in africa and south america,30,40,m,1,1.2,m,610,kg/m3,"3,000",n,87,mpa,12.25,gpa,50.6,mpa,radial,5.1,tangential,8.4,volumetric,13.6, the heartwood is rated as moderate to low in decay resistance.," overall, khasi pine works fairly well with most tools, though the resin can gum up tools and clog sandpaper. khasi pine glues and finishes well."," paper (pulpwood), boxes/crates, furniture, and construction lumber.",,,,,,,
" limber pine, rocky mountain white pine", pinusflexis, mountainous regions of western north america,12,15,m,0.6,1,m,450,kg/m3,"1,910",n,62.8,mpa,8.07,gpa,36.5,mpa,radial,2.4,tangential,5.1,volumetric,8.2, the heartwood is rated as moderate to low in decay resistance., limber pine is easy to work with both hand and machine tools. glues and finishes well.," fuelwood, boxes, and rough construction.",,,,,,,
 loblolly pine, pinus taeda," southeastern united states, though also widely grown on plantations",30,35,m,0.4,1.5,m,570,kg/m3,"3,070",n,88.3,mpa,12.3,gpa,49.2,mpa,radial,4.8,tangential,7.4,volumetric,12.3,, the heartwood is rated as moderate to low in decay resistance.," overall, loblolly pine works fairly well with most tools, and it glues and finishes well.",,,,,,,
" lodgepole pine, shore pine", pinus contorta, western north america,20,30,m,0.3,0.6,m,465,kg/m3,"2,140",n,64.8,mpa,9.24,gpa,37,mpa,radial,4.3,tangential,6.7,volumetric,11.1, the heartwood is rated as moderate to low in decay resistance., lodgepole pine works well with both hand and machine tools. glues and finishes well.," veneer, plywood, sheathing, subflooring, boxes, crates, posts/poles, interior trim,cabinetry, and construction lumber.",,,,,,,
 longleaf pine, pinus palustris," southeastern united states, though also widely grown on plantations",30,35,m,0.6,1,m,650,kg/m3,"4,120",n,100,mpa,13.7,gpa,58.4,mpa,radial,5.1,tangential,7.5,volumetric,12.2,mmon Name(s)::: longleaf pine, pinus palustris," southeastern united states, though also widely grown on plantations",,,,,,,
 maritime pine, pinus pinaster, southwestern europe; also grown on plantations in europe,20,35,m,0.6,1.2,m,500,kg/m3,"1,740",n,73,mpa,8.54,gpa,39,mpa,radial,4.5,tangential,9,volumetric,14.4, the heartwood is rated as moderate to low in decay resistance.," overall, maritime pine works fairly well with most tools, though the resin can gum up tools and clog sandpaper. maritime pine glues and finishes well."," paper (pulpwood), flooring, boxes/crates, and construction lumber.",,,,,,,
" ocote pine, mexican yellow pine", pinus oocarpa, mexico and central america; also grown on plantations,24,35,m,0.6,1,m,700,kg/m3,"4,240",n,101.5,mpa,15.23,gpa,44.1,mpa,radial,4.6,tangential,7.5,volumetric,12.3,"mmon Name(s)::: ocote pine, mexican yellow pine", pinus oocarpa, mexico and central america; also grown on plantations,,,,,,,
 patula pine, pinus patula, native to eastern mexico; also grown on plantations in tropical regions,30,40,m,0.6,1,m,575,kg/m3,"2,450",n,79.3,mpa,10.09,gpa,35.6,mpa,radial,4.1,tangential,7.9,volumetric,12.6,, the heartwood is rated as non-durable to perishable in regards to decay resistance., patula pine works well with both hand and machine tools. glues and finishes well.,,,,,,,
" pinyon pine, two-needle pinyon, colorado pinyon", pinus edulis, southwestern united states and northwestern mexico,9,15,m,0.3,0.6,m,595,kg/m3,"3,830",n,53.8,mpa,7.86,gpa,44.1,mpa,radial,4.6,tangential,5.2,volumetric,9.9," since pinyon pine isn't generally harvested as lumber, no known durability tests are available; however, a <a href=http//www4.nau.edu/direnet/publications/publications_k/files/kearns_et_al_2005.pdf"">study done on standing dead trees indicates mediocre durability for the species.""", no data available.," firewood, paper (pulpwood), charcoal, and utility lumber.",,,,,,,
 pitch pine, pinus rigida, northeastern united states,15,20,m,0.6,,m,545,kg/m3,"2,760",n,74.5,mpa,9.86,gpa,41,mpa,radial,4,tangential,7.1,volumetric,10.9,, the heartwood is rated as moderate to low in decay resistance.," overall, pitch pine works fairly well with most tools, though the resin can gum up tools and clog sandpaper. pitch pine glues and finishes well.",,,,,,,
" pond pine, marsh pine", pinus serotina, eastern united states (altantic coastal plain regions),15,20,m,0.6,1,m,610,kg/m3,"3,290",n,80,mpa,12.07,gpa,52,mpa,radial,5.1,tangential,7.1,volumetric,11.2,, the heartwood is rated as moderate to low in decay resistance.," overall, pond pine works fairly well with most tools, though the resin can gum up tools and clog sandpaper. pond pine glues and finishes well.",,,,,,,
 ponderosa pine, pinus ponderosa, western north america,30,50,m,0.6,1.2,m,450,kg/m3,"2,050",n,64.8,mpa,8.9,gpa,36.7,mpa,radial,3.9,tangential,6.2,volumetric,9.7, the heartwood is rated as moderate to low in decay resistance., ponderosa pine works well with both hand and machine tools. glues and finishes well.," veneer, plywood, sheathing, subflooring, boxes, crates, posts/poles, interior trim,cabinetry, and construction lumber.",,,,,,,
" radiata pine,montereypine, insignis pine", pinus radiata, native to central and southern coastal california; <br />also widely planted throughout the southern hemisphere,24,30,m,0.6,1,m,515,kg/m3,"3,150",n,79.2,mpa,10.06,gpa,41.6,mpa,radial,3.4,tangential,6.7,volumetric,10.7, the heartwood is rated as non-durable to perishable in regards to decay resistance. the sapwood is readily treated withpreservativesand is used in exterior applications., radiata pine works well with both hand and machine tools. glues and finishes well.," veneer, plywood, paper (pulpwood), boxes/crates, and construction lumber.",,,,,,,
" red pine, norway pine", pinus resinosa, northeastern north america,20,30,m,0.6,1,m,545,kg/m3,"2,490",n,75.9,mpa,11.24,gpa,41.9,mpa,radial,3.8,tangential,7.2,volumetric,11.3, heartwood is rated as moderately durable to non-durable regarding decay resistance. red pine is readily treated withpreservativesand can thereafter be used in exterior applications such as posts or utility poles.," red pine is easy to work with both hand and machine tools. glues and finishes well, though excess resin can sometimes cause problems with its paint-holding ability."," utility poles, posts, railroad ties, paper (pulpwood), and construction lumber.",,,,,,,
 sand pine, pinus clausa, southeastern united states (florida and coastal alabama),5,9,m,0.3,,m,545,kg/m3,"3,250",n,80,mpa,9.72,gpa,47.7,mpa,radial,3.9,tangential,7.3,volumetric,10,, the heartwood is rated as moderate to low in decay resistance.," overall, sand pine works fairly well with most tools, though the resin can gum up tools and clog sandpaper. sand pine glues and finishes well.",,,,,,,
 scots pine, pinus sylvestris, europe and northern asia,20,35,m,0.6,1,m,550,kg/m3,"2,420",n,83.3,mpa,10.08,gpa,41.5,mpa,radial,5.2,tangential,8.3,volumetric,13.6, heartwood is rated as moderately durable to non-durable regarding decay resistance. scots pine is readily treated withpreservativesand can thereafter be used in exterior applications such as posts or utility poles., scots pine is easy to work with both hand and machine tools. glues and finishes well.," utility poles, posts, boxes/crates, flooring, paper (pulpwood), and construction lumber.",,,,,,,
 shortleaf pine, pinus echinata," southeastern united states, though also widely grown on plantations",20,30,m,0.6,1,m,570,kg/m3,"3,070",n,90.3,mpa,12.1,gpa,50.1,mpa,radial,4.6,tangential,7.7,volumetric,12.3,, the heartwood is rated as moderate to low in decay resistance.," overall, shortleaf pine works fairly well with most tools, though the resin can gum up tools and clog sandpaper. it has a moderate dulling effect on cutting edges. shortleaf pine glues and finishes well.",,,,,,,
 slash pine, pinus elliottii," southeastern united states, though also widely grown on plantations",18,30,m,0.6,1,m,655,kg/m3,"3,380",n,112.4,mpa,13.7,gpa,56.1,mpa,radial,5.4,tangential,7.6,volumetric,12.1, the heartwood is rated as moderately resistant to decay.," overall, slash pine works fairly well with most tools, though the resin can gum up tools and clog sandpaper. slash pine glues and finishes well."," slash pine is used for heavy construction, such as bridges, beams, poles, railroad ties, etc. it's also used for making plywood, wood pulp, and veneers.",,,,,,,
 spruce pine, pinus glabra, southeastern united states (coastal plain),20,30,m,0.6,1,m,525,kg/m3,"3,110",n,71,mpa,9.69,gpa,39,mpa,,,,,,,,,,,,,,,,
 sugar pine, pinuslambertiana, mountainous regions of pacific coast of united states,40,60,m,1,1.5,m,400,kg/m3,"1,690",n,56.6,mpa,8.21,gpa,30.8,mpa,radial,2.9,tangential,5.6,volumetric,7.9, the heartwood is rated as moderate to low in decay resistance., sugar pine is easy to work with both hand and machine tools. glues and finishes well.," crates, boxes, interior millwork,construction lumber, andmusical instruments (piano keys).",,,,,,,
" sumatran pine, merkus pine", pinus merkusii, southeast asia (primarily indonesia),30,40,m,0.6,1,m,710,kg/m3,"4,230",n,96.4,mpa,14.9,gpa,49,mpa,radial,5.8,tangential,8.8,volumetric,14.6, heartwood is rated as non-durable to perishable regarding decay resistance. sumatran pine is also susceptible to termite/insect attack.," overall, sumatran pine works fairly well with most tools, though the resin can gum up tools and clog sandpaper. sumatran pine glues and finishes well."," paper (pulpwood), flooring, furniture, matchsticks, and construction lumber.",,,,,,,
 table mountain pine, pinus pungens, eastern united states (primarilyappalachianmountain region),15,20,m,0.3,0.6,m,575,kg/m3,"3,250",n,80,mpa,10.69,gpa,47.1,mpa,radial,3.4,tangential,6.8,volumetric,10.9,, the heartwood is rated as moderate to low in decay resistance.," overall, table mountain pine works fairly well with most tools, though the resin can gum up tools and clog sandpaper. table mountain pine glues and finishes well.",,,,,,,
" virginia pine, scrub pine", pinus virginiana, eastern united states,15,20,m,0.3,0.6,m,515,kg/m3,"3,290",n,89.7,mpa,10.48,gpa,46.3,mpa,radial,4.2,tangential,7.2,volumetric,11.9,, the heartwood is rated as moderate to low in decay resistance.," overall, virginia pine works fairly well with most tools, though the resin can gum up tools and clog sandpaper. virginia pine glues and finishes well.",,,,,,,
" western white pine, idaho white pine", pinusmonticola, mountainous regions of western north america,30,46,m,1,1.5,m,435,kg/m3,"1,870",n,66.9,mpa,10.07,gpa,34.8,mpa,radial,4.1,tangential,7.4,volumetric,11.8, the heartwood is rated as moderate to low in decay resistance., western white pine is easy to work with both hand and machine tools. glues and finishes well.," veneer, plywood, crates, boxes, wooden matches, interior millwork, carving, and construction lumber.",,,,,,,
hoop pine,araucariacunninghamii,eastern australia and new guinea (also grown on plantations),30,60,m,1,1.8,m,500,kg/m3,"3,320",n,85,mpa,11.77,gpa,46.9,mpa,radial,3.4,tangential,5.4,volumetric,9.1,rated as non-durable to perishable; poor insect resistance. also susceptible to fungal staining.,"clear sections of wood are easy to work with hand and machine tools. sections with knots can be problematic and result in tearout or uneven sanding due to the difference in density of the two regions. glues, finishes, and turns well.","furniture, plywood, paper (pulpwood), turned objects, and small specialty wood items.",,,,,,,
"huon pine, rimu, new zealand red pine",dacrydium spp. (and the closely relatedlagarostrobos franklinii),"australia, new zealand, and southeast asia",20,30,m,0.6,1.2,m,560,kg/m3,"4,110",n,76.3,mpa,9.23,gpa,43.6,mpa,radial,4.4,tangential,6.1,volumetric,10.9,"varies depending on species and application. generally regarded as having good durability in marine applications, though <span style=color #000000;"">dacrydium spp. are</span>rated as non-durable in applications of direct ground contact.""","generally easy to work with both hand and machine tools, though wood with wavy or knotty grain can be slightly problematic. glues, finishes, and turns well.","furniture, turned objects, flooring, veneer, and boatbuilding.",,,,,,,
norfolk island pine,araucaria heterophylla, endemic to norfolk island (also planted as an ornamental tree),50,70,m,1.2,1.8,m,495,kg/m3,"2,890",n,80.9,mpa,11.89,gpa,44.3,mpa,radial,3.5,tangential,5.3,volumetric,8.9,rated as non-durable to perishable; poor insect resistance. also susceptible to fungal staining.,"clear sections of wood are easy to work with hand and machine tools. sections with knots can be problematic and result in tearout or uneven sanding due to the difference in density of the two regions. glues, finishes, and turns well.","furniture, plywood, paper (pulpwood), turned objects, and small specialty wood items.",,,,,,,
parana pine, araucaria angustifolia,southern brazil,20,35,m,0.6,1,m,545,kg/m3,"3,610",n,92.3,mpa,11.37,gpa,52.2,mpa,radial,3.8,tangential,7.4,volumetric,11.6, rated as non-durable to perishable; poor insect resistance.," easy to work with hand or machine tools. however, parana pine has a tendency to warp and distort during drying, and compression wood may be present in the wood, which cause boards to further distort after ripping or resawing. glues and finishes well."," veneer, furniture, flooring, and interior millwork.",,,,,,,
" australian cypress,white cypress pine"," callitris glaucophylla (syn. c. glauca, c. columellaris)", australia,20,30,m,0.5,0.6,m,650,kg/m3,"6,060",n,79.6,mpa,9.32,gpa,51.5,mpa,radial,3.7,tangential,4.9,volumetric,8.7," reported to be very durable regarding decay resistance, and is also resistant to insect attack."," generally easy to work, though frequent small knots can sometimes cause tearout or other machining difficulties. glues and finishes well."," veneer, plywood, flooring, furniture, and other light construction purposes.",,,,,,,
" pink ivory, red ivorywood", berchemia zeyheri, southern africa,30,40,m,1,1.5,m,"1,035",kg/m3,"14,370",n,138.1,mpa,15.12,gpa,80.2,mpa,radial,4.8,tangential,7.2,volumetric,12.1," rated as durable to very durable regarding decay resistance, pink ivory is said to have excellent weathering characteristics though it is seldom used in applications where this would be an issue."," pink ivory has a pronounced blunting effect on cutting edges, and it's fairly difficult to work in board form. tearout can occur on figured or quartersawn sections during planing. pink ivory is much more common in applications involving carving or turning, and it turns and finishes well."," carving, veneers, inlay, knife handles, billiard cues, chessmen, and other turned objects.",,,,,,,
" sycamore, american plane", platanus occidentalis, eastern united states,23,37,m,1,2.4,m,545,kg/m3,"3,430",n,69,mpa,9.79,gpa,37.1,mpa,radial,5,tangential,8.4,volumetric,14.1," sycamore is rated as non-durable to perishable regarding decay resistance, and is susceptible to insect attack."," overall, sycamore works easily with both hand and machine tools, though the interlocked grain can be troublesome in surfacing and machining operations at times. sycamore turns, glues, and finishes well. responds poorly to steam bending."," veneer, plywood, interior trim, pallets/crates, flooring, furniture, particleboard, paper (pulpwood), tool handles, and other turned objects.",,,,,,,
" london plane, european plane", platanus x acerifolia, western europe,20,35,m,1,1.5,m,560,kg/m3,"4,180",n,74.7,mpa,8.9,gpa,40.8,mpa,radial,6,tangential,10,volumetric,16," london plane is rated as non-durable to perishable regarding decay resistance, and is susceptible to insect attack."," overall, london plane works easily with both hand and machine tools, though tearout can sometimes occur in the rays of perfectly quartersawn sections during planing. london plane turns, glues, and finishes well."," veneer, plywood, interior trim, pallets/crates, flooring, furniture, carvings, and other small specialty wood objects.",,,,,,,
" poplar, tulip poplar, yellow poplar", liriodendron tulipifera, eastern united states,40,50,m,1.8,2.5,m,455,kg/m3,"2,400",n,69.7,mpa,10.9,gpa,38.2,mpa,radial,4.6,tangential,8.2,volumetric,12.7, heartwood is rated as being moderately durable to non-durable; susceptible to insect attack.," very easy to work in almost all regards, one of poplar's only downsides is its softness. due to its low density, poplar can sometimes leave fuzzy surfaces and edges especially during shaping or sanding. sanding to finer grits of sandpaper may be necessary to obtain a smooth surface."," seldom used for its appearance, (except in the case of <a href=http//www.wood-database.com/lumber-identification/hardwoods/rainbow-poplar/"">rainbow poplar)", poplar is a utility wood in nearly every sense. it's used for pallets, crates, upholstered furniture frames, paper (pulpwood), and plywood. poplar veneer is also used for a variety of applications either dyed in various colors, or on hidden undersides of veneered panels to counteract the pull of the glue on an exposed side that has been veneered with another," more decorative wood species."""
 balsam poplar, populus balsamifera, canada and northern united states,25,30,m,1,1.5,m,370,kg/m3,"1,330",n,46.9,mpa,7.59,gpa,27.7,mpa,radial,3,tangential,7.1,volumetric,10.5, no data available., no data available., no data available.,,,,,,,
"black poplar, lombardypoplar, mappa burl", populusnigra,"europe, western asia, northern africa; planted as an ornamental in north america",20,30,m,1,1.5,m,385,kg/m3,"2,020",n,63.7,mpa,7.21,gpa,36,mpa,radial,4,tangential,9.3,volumetric,12.3," rated as non-durable, and alsosusceptibleto insect attack."," easy to work with hand and machine tools, though sharp cutters are necessary when planing to avoid fuzzysurfaces, (subsequent fine-sanding may be necessary to obtain a smooth surface). wood has atendencyto warp and distort during drying. glues and finishes well.","utility lumber, furniture carcasses, boxes and crates, plywood, and laminated construction lumber. burls are used for drum shells, fine furniture, veneer, and inlays.",,,,,,,
" poplar, tulip poplar, yellow poplar", liriodendron tulipifera, eastern united states,40,50,m,1.8,2.5,m,455,kg/m3,"2,400",n,69.7,mpa,10.9,gpa,38.2,mpa,radial,4.6,tangential,8.2,volumetric,12.7, heartwood is rated as being moderately durable to non-durable; susceptible to insect attack.," very easy to work in almost all regards, one of poplar's only downsides is its softness. due to its low density, poplar can sometimes leave fuzzy surfaces and edges especially during shaping or sanding. sanding to finer grits of sandpaper may be necessary to obtain a smooth surface."," seldom used for its appearance, (except in the case of <a href=http//www.wood-database.com/lumber-identification/hardwoods/rainbow-poplar/"">rainbow poplar)", poplar is a utility wood in nearly every sense. it's used for pallets, crates, upholstered furniture frames, paper (pulpwood), and plywood. poplar veneer is also used for a variety of applications either dyed in various colors, or on hidden undersides of veneered panels to counteract the pull of the glue on an exposed side that has been veneered with another," more decorative wood species."""
" poplar, tulip poplar, yellow poplar", liriodendron tulipifera, eastern united states,40,50,m,1.8,2.5,m,455,kg/m3,"2,400",n,69.7,mpa,10.9,gpa,38.2,mpa,radial,4.6,tangential,8.2,volumetric,12.7, heartwood is rated as being moderately durable to non-durable; susceptible to insect attack.," very easy to work in almost all regards, one of poplar's only downsides is its softness. due to its low density, poplar can sometimes leave fuzzy surfaces and edges especially during shaping or sanding. sanding to finer grits of sandpaper may be necessary to obtain a smooth surface."," seldom used for its appearance, (except in the case of <a href=http//www.wood-database.com/lumber-identification/hardwoods/rainbow-poplar/"">rainbow poplar)", poplar is a utility wood in nearly every sense. it's used for pallets, crates, upholstered furniture frames, paper (pulpwood), and plywood. poplar veneer is also used for a variety of applications either dyed in various colors, or on hidden undersides of veneered panels to counteract the pull of the glue on an exposed side that has been veneered with another," more decorative wood species."""
" primavera, prima vera"," roseodendrondonnell-smithii (syn. cybistax donnell-smithii, tabebuia donnell-smithii)", central america (also grown on plantations),20,30,m,0.6,1,m,465,kg/m3,"3,170",n,70.5,mpa,7.81,gpa,40.4,mpa,radial,3.1,tangential,5.1,volumetric,8.6," heartwood is somewhat resistant to decay, though it is susceptible to insect attack. primavera has good overall weathering properties. also, heartwood and sapwood are not well defined and look similar in color, with the sapwood being perishable."," although primavera frequently has interlocked and irregular grain, it is overall quite easy to work most likely on account of its rather low density compared to other hardwoods. it does, however, have a moderate blunting effect on cutting edges, so carbide tools are recommended. primavera also tends to split when nailed or screwed, so pilot holes are recommended despite the wood's softness. turns, glues, stains, and finishes well."," veneer, furniture, cabinetry, and interior trim.",,,,,,,
" prosopis juliflora, mesquite", prosopis juliflora," mexico, central and south america",15,20,m,1.2,1.5,m,800,kg/m3,"11,650",n,115.5,mpa,12.13,gpa,67.3,mpa,radial,4.6,tangential,8.1,volumetric,12.6," prosopis juliflora is considered durable to very durable regarding decay resistance, though it is susceptible to insect attack. prosopis juliflora has excellent weathering properties."," working properties are largely dictated by the quality of the wood itself. mesquite that is clear and free from defects is easy to work with hand and machine tools, but irregular grain or knots can be challenging. glues, turns, and finishes well."," flooring, firewood, turned objects, cabinetry, and furniture.",,,,,,,
" purpleheart, amaranth",  peltogyne spp., central and south america (from mexico down to southern brazil),30,50,m,1,1.5,m,905,kg/m3,"11,190",n,151.7,mpa,20.26,gpa,83.7,mpa,radial,3.8,tangential,6.4,volumetric,10.6," purpleheart is rated as being very durable, and resists both decay and most insect attacks, though it has been reported to be susceptible to attack from marine borers."," working with purpleheart can present some unique challenges if the wood is heated with dull tools, or if cutter speeds are too high, purpleheart will exude a gummy resin that can clog tools and complicate the machining process. depending on the grain orientation, can be difficult to plane without tearout. purpleheart also has a moderate dulling effect on cutters."," inlays/accent pieces, flooring, furniture, boatbuilding, heavy construction, and a variety of specialty wood items.",,,,,,,
" pyinma, asian satinwood, crepe myrtle", lagerstroemia spp., southeast asia,12,20,m,0.6,1,m,705,kg/m3,"4,850",n,97.4,mpa,10.8,gpa,64.1,mpa,radial,4.4,tangential,6.8,volumetric,12.7," rated as moderately durable to durable regarding decay resistance, withintermediateresistance to insect attack."," generally easy to work, producing good results, though pieces with curly grain (as with any species of figured wood) will be inevitably moredifficultto plane and machine without tearout. doesn't have the blunting effect on cutters that true satinwoods exhibit. turns, glues, andfinisheswellåÑpolishes to a high luster."," furniture, boatbuilding, general utility work (within its native range), turned objects, and other small specialty items.",,,,,,,
" quebracho, quebracho colorado, red quebracho"," schinopsis spp. <br />(s.balansae, s. brasiliensis,s.lorentzii, s. quebracho-colorado)", tropical south america,9,15,m,0.3,1,m,"1,235",kg/m3,"20,340",n,141.7,mpa,16.6,gpa,83.3,mpa,radial,4.3,tangential,8.2,volumetric,13.1," quebracho isratedas very durable, and is also resistant to insect attacks. quebracho also has excellentweatheringcharacteristics."," difficult to work on account of its density and irregular grain. high cutting resistance, as well aspronouncedblunting effect on cutters. dries slowlyåÑand tends to crack, check, and warp while drying. turns and finishes well, and also able to take on a high natural polish without any finishing agents.","heavy construction, railroad cross-ties, and fence posts (within its natural range), as well as furniture, and turned objects (when exported).",,,,,,,
 quina, myroxylon peruiferum, southern mexico and central and south america,20,30,m,0.6,1,m,930,kg/m3,"9,790",n,157,mpa,16.76,gpa,84.5,mpa,radial,3.8,tangential,6.2,volumetric,10," rated as very durable in regards to decay resistance, with mixed reports on susceptibility to insect attack."," quina has a noticeable blunting effect on cutting edges. working characteristics are rated as fair to poor, on account of both its density and its interlocked grain. staining or gluing can sometimes be problematic, though the wood finishes well."," flooring, furniture, interior trim, heavy construction, and turned objects.",,,,,,,
 ramin, gonystylus spp., southeast asia,20,30,m,0.6,1,m,655,kg/m3,"5,400",n,120.9,mpa,15.55,gpa,66,mpa,radial,4.6,tangential,8.9,volumetric,13.6," rated as non-durable to perishable regarding decay resistance, and alsosusceptibleto insect attacks."," overall good working characteristics with both hand and machine tools. however, ramin does have atendencytosplinterduring cross-cutting operations. glues, turns, and finishes well."," furniture, cabinetry, veneer, plywood, flooring, utilitylumber, dowels, tool handles, and otherturned objects.",,,,,,,
raspberry jam,acacia acuminata,southern australia,3,7,m,0.3,0.5,m,"1,040",kg/m3,"13,810",n,130,mpa,18.5,gpa,70,mpa,radial,2.1,tangential,3.2,volumetric,5.4, rated as very durable; good insect resistance., no data available.,"fence posts, turned objects, and other small specialty wood objects.",,,,,,,
" redheart, chakte kok", erythroxylum spp. and simira spp., southern mexico to southern brazil and paraguay,15,20,m,0.3,0.5,m,640,kg/m3,"5,380",n,98.7,mpa,10.32,gpa,46.2,mpa,radial,2.8,tangential,8.2,volumetric,10.6, laboratory tests have shown redheart to be moderately durable to attack by decay fungi.," redheart has good working characteristics, and planes,machines, and sands well. turns, glues, and finishes well, though a brown color shift is to be expected.","turned objects, inlays, veneer, fine furniture, and small specialty wood items.",,,,,,,
" redwood, sequoia, coast redwood, california redwood, vavona (burl)", sequoia sempervirens, coastal northwestern united states (from southwestern oregon to central california),60,90,m,1.8,3.7,m,415,kg/m3,"2,000",n,61.7,mpa,8.41,gpa,39.2,mpa,radial,2.4,tangential,4.7,volumetric,6.9, rated as moderately durable to very durable regarding decay resistance. lumber from old-growth trees tends to be more durable than that from younger second-growth trees.," typically easy to work with hand tools or machinery, but planer tearout can occur on figured pieces with curly, wavy, or irregular grain. glues and finishes well."," veneer, construction lumber, beams, posts, decking, exterior furniture, and trim. burls and other forms of figured redwood are also used in turning, musical instruments, and other small specialty items.",,,,,,,
" rengas, borneo rosewood, tiger rengas", gluta spp. and melanorrhoea spp.,from india to papua new guinea,30,40,m,0.6,1.2,m,765,kg/m3,"7,650",n,90.3,mpa,13.2,gpa,57.8,mpa,radial,2.9,tangential,5.3,volumetric,8.2," rated as moderately durable, though not resistant to termites or other insects."," severely dulls cutting tools due to a high silica content. otherwise, wood is fairly easy to work and glues and finishes well."," turned objects, cabinetry, furniture, and other specialty wood items.",,,,,,,
"huon pine, rimu, new zealand red pine",dacrydium spp. (and the closely relatedlagarostrobos franklinii),"australia, new zealand, and southeast asia",20,30,m,0.6,1.2,m,560,kg/m3,"4,110",n,76.3,mpa,9.23,gpa,43.6,mpa,radial,4.4,tangential,6.1,volumetric,10.9,"varies depending on species and application. generally regarded as having good durability in marine applications, though <span style=color #000000;"">dacrydium spp. are</span>rated as non-durable in applications of direct ground contact.""","generally easy to work with both hand and machine tools, though wood with wavy or knotty grain can be slightly problematic. glues, finishes, and turns well.","furniture, turned objects, flooring, veneer, and boatbuilding.",,,,,,,
" brazilian rosewood, bahia rosewood, jacaranda", dalbergia nigra, brazil,30,40,m,1,1.2,m,835,kg/m3,"12,410",n,135,mpa,13.93,gpa,67.2,mpa,radial,2.9,tangential,4.6,volumetric,8.5," heartwood is rated as very durable to decay resistance, and is also resistant to insect attack."," easy to work with both hand and machine tools, though it may have a slight blunting effect on cutting edges. brazilian rosewood turns, and finishes well, though it can sometimes be difficult to glue due to its high natural oil content."," veneer, fine furniture, cabinetry, flooring, musical instruments (acoustic guitars, piano cases, etc.), turned objects, and other small wooden specialty items.",,,,,,,
 burmese rosewood, dalbergiaoliveri," primarily myanmar (formerly burma), and other southeast asian nations",15,30,m,0.3,1,m,940,kg/m3,"12,060",n,,,,,,,radial,2,tangential,5,volumetric,7," furniture, flooring, musical instruments (percussion), turned objects, and other small specialty wood items.",,,,,,,,,
" east indian rosewood, indian rosewood", dalbergia latifolia," india, sri lanka, and indonesia",30,,m,0.6,1.2,m,830,kg/m3,"10,870",n,114.4,mpa,11.5,gpa,59.7,mpa,radial,2.7,tangential,5.9,volumetric,8.5, rated as very durable and resistant to termite attack.," east indian rosewood can be difficult to work with tools because of its interlocked grain and density. the wood can sometimes contain chalky deposits that will rapidly dull cutting edges. glues and finishes well, though color from the wood's natural resins can inadvertently bleed onto surrounding surfaces when applying a finish, so care must be taken on the initial seal coats."," fine furniture, musical instruments, veneer, turned and other specialty wood objects.",,,,,,,
" honduran rosewood, honduras rosewood", dalbergia stevensonii, belize (british honduras),15,30,m,1,1.5,m,"1,025",kg/m3,"9,790",n,,,,,,,,,,," fine furniture, musical instruments, veneer, turned and other specialty wood objects.",,,,,,,,,,,
" madagascar rosewood, palisander"," dalbergia spp. (d. baronii, d.greveana, d.madagascariensis, and d. monticola)", madagascar,15,23,m,0.3,1,m,935,kg/m3,"11,360",n,165.7,mpa,12.01,gpa,76.6,mpa,radial,3.7,tangential,6.5,volumetric,10.3, ranges from moderately durable to very durable depending on the species.," generally easy to work with both hand and machine tools, though depending on thespecies, it can blunt cutting edges rapidly. care should be taken ingluing and finishing, due to natural oils in the wood that can disrupt the drying process. turns and polishes well."," veneer, musical instruments (guitar bodies and fingerboards), furniture, cabinetry, inlays, carving, turned objects, and other small specialty wood items.",,,,,,,
"siamese rosewood, vietnamese rosewood, thailand rosewood, cambodian rosewood",dalbergia cochinchinensis,"thailand, cambodia, vietnam, and laos",20,30,m,0.6,1,m,"1,035",kg/m3,"10,790",n,171,mpa,16.38,gpa,117,mpa,,,,,,,,,,,,,,,,
" yucatan rosewood, panama rosewood,nicaraguanrosewood", dalbergiatucurensis, central and south america,20,30,m,0.6,1,m,680,kg/m3,"5,400",n,70.1,mpa,7.76,gpa,36.2,mpa,radial,5,tangential,6.8,volumetric,9.9,rated as durable; moderate insect/borer resistance.," overall easier to work than other rosewoods, most likely onaccountof its lower density.yucatanrosewood also seems to have a lower oil content than other oily dalbergia rosewoods, so gluing and finishing properties are somewhat better. turns well and takes a nice polish."," turned objects, musical instruments, furniture, and small specialty wood objects.",,,,,,,
" pau ferro, morado, bolivian rosewood, santos rosewood", machaerium spp. (machaerium scleroxylon), tropical south america (mainly brazil and bolivia),20,30,m,1,1.5,m,865,kg/m3,"8,710",n,122.4,mpa,10.86,gpa,60.9,mpa,radial,2.8,tangential,6.7,volumetric,9.9," rated as verydurable, though quite susceptible to insect attack, and not recommended in direct ground contact."," pau ferro is considered overall to be of fair workability, as it can blunt the cutting edges of tools, and any irregular grain has a tendency to tearout during machining operations. also, many of the same challenges in gluing rosewoods are common to pau ferro as well. pau ferro turns and finishes well."," veneer, musical instruments, cabinetry, flooring, interior trim, turning, and other small specialty wood objects.",,,,,,,
" rengas, borneo rosewood, tiger rengas", gluta spp. and melanorrhoea spp.,from india to papua new guinea,30,40,m,0.6,1.2,m,765,kg/m3,"7,650",n,90.3,mpa,13.2,gpa,57.8,mpa,radial,2.9,tangential,5.3,volumetric,8.2," rated as moderately durable, though not resistant to termites or other insects."," severely dulls cutting tools due to a high silica content. otherwise, wood is fairly easy to work and glues and finishes well."," turned objects, cabinetry, furniture, and other specialty wood items.",,,,,,,
" pau ferro, morado, bolivian rosewood, santos rosewood", machaerium spp. (machaerium scleroxylon), tropical south america (mainly brazil and bolivia),20,30,m,1,1.5,m,865,kg/m3,"8,710",n,122.4,mpa,10.86,gpa,60.9,mpa,radial,2.8,tangential,6.7,volumetric,9.9," rated as verydurable, though quite susceptible to insect attack, and not recommended in direct ground contact."," pau ferro is considered overall to be of fair workability, as it can blunt the cutting edges of tools, and any irregular grain has a tendency to tearout during machining operations. also, many of the same challenges in gluing rosewoods are common to pau ferro as well. pau ferro turns and finishes well."," veneer, musical instruments, cabinetry, flooring, interior trim, turning, and other small specialty wood objects.",,,,,,,
