Repository: rkn2/Roman-material-database-info

﻿# Roman-material-database

ABSTRACT: The Historic Materials Database is an interactive database of construction materials used in antiquity. This is the first step of my larger PhD project that will enable a wider audience to create 3D and virtual reality (VR) models of historic structures.  By helping a user build accurate models, my project will provide new perspectives of historic buildings and cities to historians, archaeologists, and others who study the past.

TEAM MEMBERS AND ROLES: 

Project director:	Becca Napolitano, graduate student at Princeton in Civil Engineering (rkn2@princeton.edu)

Project manager:	Becca Napolitano

Technical lead: 	Becca Napolitano

File: data_cleaning/output.csv (part 7 of 10)
Common Name(s),Scientific Name,Distribution,Tree Size,Average Dried Weight,Janka Hardness,Modulus of Rupture,Elastic Modulus,Crushing Strength,Shrinkage,Rot Resistance,Workability,Common Uses
"nargusta, canxan negro",terminalia amazonia,from mexico to brazil,"100-165 ft (30-50 m) tall, 3-5 ft (1-1.5 m) trunk diameter",49 lbs/ft3 (785 kg/m3),"1,750 lbf (7,770 n)","17,770 lbf/in2 (122.5 mpa)","2,205,000 lbf/in2 (15.21 gpa)","9,570 lbf/in2 (66.0 mpa)"," radial 6.4%, tangential 8.7%, volumetric 14.9%, t/r ratio 1.4",varies from very durable to moderately durable; mixed insect resistance.,"can be difficult to work due to interlocked grain, resulting in tearout. wood with straight grain has better working characteristics. glues and finishes well.","turned objects, furniture, cabinetry, boatbuilding, and general construction."
" narra, amboyna (burl)", pterocarpus indicus, southeast asia," 65-100 ft (20-30 m) tall, 3-5 ft (1-1.5 m) trunk diameter", 41 lbs/ft3 (655 kg/m3)," 1,260 lbf (5,620 n)"," 13,970 lbf/in2 (96.3 mpa)"," 1,724,000 lbf/in2 (11.89 gpa)"," 8,270 lbf/in2 (57.0 mpa)"," radial 2.8%, tangential 4.0%, volumetric 6.9%, t/r ratio 1.4"," narra has good weathering characteristics and is typically very durable regarding decay resistance. it is generally resistant to termite and powder post beetle attack, though there can occasionally be ambrosia beetles present, especially in the sapwood."," easy to work with both hand and machine tools, one of narra's only downsides is that it has a moderate blunting effect on cutters. narra turns, glues, and finishes well."," veneer, furniture, cabinetry, boatbuilding, plywood, turned objects, and small specialty wood items."
" peruvian walnut, tropical walnut, nogal"," juglans spp. (juglans australis, j. neotropica, j. olanchana, etc.)"," southern mexico, central and south america"," 30-60 ft (9-18 m) tall, 2-3 ft (.6-1.0 m) trunk diameter", 37 lbs/ft3 (600 kg/m3),"960 lbf (4,250 n)"," 11,160 lbf/in2 (77.0 mpa)"," 1,132,000 lbf/in2 (7.81 gpa)","6,550 lbf/in2 (45.2 mpa)"," radial 3.6%, tangential 7.5%, volumetric 11.4%, t/r ratio 2.1"," peruvian walnut is rated as moderately durable in terms of decay resistance, though it is susceptible to insect attack."," typically easy to work provided the grain is straight and regular. planer tearout can sometimes be a problem when surfacing pieces with irregular or figured grain. glues, stains, and finishes well."," furniture, cabinetry, veneers, flooring, musical instruments, and interior trim."
 nyatoh," palaquium spp., payena spp.","india through southeast asia to the philippines, new guinea, and the western pacific islands"," 100-130 ft (30-40 m) tall, 2-3 ft (.6-1 m) trunk diameter",39lbs/ft3 (620 kg/m3)," 1,070 lbf (4,760 n)"," 13,920 lbf/in2 (96.0 mpa)","  1,939,000 lbf/in2 (13.37 gpa)"," 7,890 lbf/in2 (54.4 mpa)","radial 3.2%, tangential 5.5%, volumetric 8.7%, t/r ratio 1.7", rated as non-durable and is susceptible to insect attack.," some species within these genera have high silica content and will rapidly dull cutting edges. those not containing silica work fairly easily, though there still tends to be gum buildup on tools."," furniture, plywood, and interior joinery."
 red oak,, northeastern united states and southeastern canada," 80-115 ft (25-35 m) tall, 3-6 ft (1-2 m) trunk diameter", 44 lbs/ft3 (700 kg/m3)," 1,220 lbf (5,430 n)"," 14,380 lbf/in2 (99.2 mpa)"," 1,761,000 lbf/in2 (12.14 gpa)"," 6,780 lbf/in2 (46.8 mpa)","radial 4.0%, tangential 8.6%, volumetric 13.7%, t/r ratio 2.2"," rated as non-durable to perishable, with poor insect resistance. stains when in contact with water (particularly along theporous growth ring areas). red oaks do not have the level of decay and rot resistance that  white oaks possess.","produces good results with hand and machine tools. has moderately high shrinkage values, resulting in mediocre dimensional stability, especially in flatsawn boards. can react with iron (particularly when wet) and cause staining and discoloration. responds well to steam-bending. glues, stains, and finishes well."," cabinetry, furniture, interior trim, flooring, and veneer."
" black oak, eastern black oak",, eastern north america," 65-80 ft (20-25 m) tall, 3-5 ft (1-1.5 m) trunk diameter", 45 lbs/ft3 (715 kg/m3)," 1,210 lbf (5,380 n)"," 14,430 lbf/in2 (99.5 mpa)"," 1,736,000 lbf/in2 (11.97 gpa)"," 6,450 lbf/in2 (44.5 mpa)","radial 4.4%, tangential 11.1%, volumetric 15.1%, t/r ratio 2.5", falls somewhere between slightly durable to non-durable. red oaks such as black oak do not have the level of decay and rot resistance that  white oaks possess.," easy to glue, and takes stain and finishes very well."," cabinetry, furniture, interior trim, flooring, and veneer."
" california black oak, kellogg oak",, western united states," 65-80 ft (20-25 m) tall, 3-4 ft (1-1.2 m) trunk diameter",39lbs/ft3 (620 kg/m3)," 1,090 lbf (4,840 n)"," 8,610 lbf/in2 (59.4 mpa)"," 980,000 lbf/in2 (6.76 gpa)","5,640 lbf/in2 (38.9 mpa)","radial 3.6%, tangential 6.6%, volumetric 10.2%, t/r ratio 1.8", falls somewhere between slightly durable to non-durable. red oaks such as california black oak do not have the level of decay and rot resistance that white oaks possess.," easy to glue, and takes stain and finishes very well."," cabinetry, furniture, interior trim, flooring, and veneer."
 cherrybark oak,, eastern united states," 80-100 ft (25-30 m) tall, 3-5 ft (1-1.5 m) trunk diameter",49lbs/ft3 (785 kg/m3)," 1,480 lbf (6,580 n)"," 18,100 lbf/in2 (124.8 mpa)"," 2,280,000 lbf/in2 (15.70 gpa)"," 8,740 lbf/in2 (60.3 mpa)","radial 5.5%, tangential 10.6%, volumetric 16.1%, t/r ratio 1.9", red oaks such as cherrybark oak do not have the level of decay and rot resistance that white oaks possess. durability should be considered minimal.," easy to glue, and takes stain and finishes very well."," cabinetry, furniture, interior trim, flooring, and veneer."
 laurel oak,, southeastern united states," 65-80 ft (20-25 m) tall, 2-4 ft (.6-1.2 m) trunk diameter", 46 lbs/ft3 (740 kg/m3)," 1,210 lbf (5,380 n)"," 14,330 lbf/in2 (98.8 mpa)"," 1,793,000 lbf/in2 (12.37 gpa)"," 6,980 lbf/in2 (48.1 mpa)","radial 4.0%, tangential 9.9%, volumetric 19.0%, t/r ratio 2.5", red oaks such as laurel oak do not have the level of decay and rot resistance that white oaks possess. durability should be considered minimal.," easy to glue, and takes stain and finishes very well."," cabinetry, furniture, interior trim, flooring, and veneer."
 pin oak,, eastern united states," 50-75 ft (15-23 m) tall, 2-4 ft (.6-1.2 m) trunk diameter", 44 lbs/ft3 (705 kg/m3)," 1,500 lbf (6,650 n)"," 13,860 lbf/in2 (95.6 mpa)"," 1,713,000 lbf/in2 (11.81 gpa)"," 6,750 lbf/in2 (46.6 mpa)","radial 4.3%, tangential 9.5%, volumetric 14.5%, t/r ratio 2.2", red oaks such as pin oak do not have the level of decay and rot resistance that white oaks possess. durability should be considered minimal.," easy to glue, and takes stain and finishes very well."," cabinetry, furniture, interior trim, flooring, and veneer."
 scarlet oak ,, eastern united states," 65-100 ft (20-30 m) tall, 3-4 ft (1-1.2 m) trunk diameter", 46 lbs/ft3 (735 kg/m3)," 1,400 lbf (6,230 n)"," 16,080 lbf/in2 (110.9 mpa)"," 1,766,000 lbf/in2 (12.18 gpa)"," 8,250 lbf/in2 (56.9 mpa)","radial 4.4%, tangential 10.8%, volumetric 14.7%, t/r ratio 2.5", red oaks such as scarlet oak do not have the level of decay and rot resistance that white oaks possess. durability should be considered minimal.," easy to glue, and takes stain and finishes very well."," cabinetry, furniture, interior trim, flooring, and veneer."
 shumard oak, quercus shumardii, southeastern united states," 80-115 ft (25-35 m) tall, 3-5 ft (1-1.5 m) trunk diameter", 46 lbs/ft3 (730 kg/m3)," 1,290 lbf (5,750 n)*"," 17,830 lbf/in2 (123.0 mpa)","2,154,000 lbf/in2 (14.86 gpa)",no data available,no data available," rated as non-durable to perishable, with poor insect resistance. red oaks do not have the level of decay and rot resistance that white oaks possess.","produces good results with hand and machine tools. has moderately high shrinkage values, resulting in mediocre dimensional stability, especially in flatsawn boards. can react with iron (particularly when wet) and cause staining and discoloration. responds well to steam-bending. glues, stains, and finishes well."," cabinetry, furniture, interior trim, flooring, and veneer."
" southern red oak, spanish oak",, southeastern united states," 80-100 ft (25-30 m) tall, 3-5 ft (1-1.5 m) trunk diameter", 42 lbs/ft3 (675 kg/m3)," 1,060 lbf (4,720 n)"," 12,040 lbf/in2 (83.0 mpa)"," 1,480,000 lbf/in2 (10.20 gpa)"," 6,090 lbf/in2 (42.0 mpa)","radial 4.7%, tangential 11.3%, volumetric 16.1%, t/r ratio 2.4", red oaks such as southern red oak do not have the level of decay and rot resistance that white oaks possess. durability should be considered minimal.," easy to glue, and takes stain and finishes very well."," cabinetry, furniture, interior trim, flooring, and veneer."
 water oak,, eastern united states," 50-80 ft (15-24 m) tall, 2-3 ft (.6-1 m) trunk diameter", 45 lbs/ft3 (725 kg/m3)," 1,190 lbf (5,290 n)"," 16,620 lbf/in2 (114.6 mpa)"," 2,034,000 lbf/in2 (14.02 gpa)"," 6,770 lbf/in2 (46.7 mpa)","radial 4.4%, tangential 9.8%, volumetric 16.1%, t/r ratio 2.2", red oaks such as water oak do not have the level of decay and rot resistance that white oaks possess. durability should be considered minimal.," easy to glue, and takes stain and finishes very well."," cabinetry, furniture, interior trim, flooring, and veneer."
 willow oak,, eastern united states," 65-100 ft (20-30 m) tall, 3-5 ft (1-1.5 m) trunk diameter", 48 lbs/ft3 (770 kg/m3)," 1,460 lbf (6,490 n)"," 14,860 lbf/in2 (102.4 mpa)"," 1,804,000 lbf/in2 (12.44 gpa)"," 7,040 lbf/in2 (48.6 mpa)","radial 5.0%, tangential 9.6%, volumetric 18.9%, t/r ratio 1.9", red oaks such as willow oak do not have the level of decay and rot resistance that white oaks possess. durability should be considered minimal.," easy to glue, and takes stain and finishes very well."," cabinetry, furniture, interior trim, flooring, and veneer."
 white oak,, eastern united states," 65-85 ft (20-25 m) tall, 3-4 ft (1-1.2 m) trunk diameter",47lbs/ft3 (755 kg/m3)," 1,350 lbf (5,990 n)"," 14,830 lbf/in2 (102.3 mpa)"," 1,762,000 lbf/in2 (12.15 gpa)"," 7,370 lbf/in2 (50.8 mpa)","radial 5.6%, tangential 10.5%, volumetric 16.3%, t/r ratio 1.9",rated as very durable; frequently used in boatbuilding and tight cooperage applications.,"produces good results with hand and machine tools. has moderately high shrinkage values, resulting in mediocre dimensional stability, especially in flatsawn boards. can react with iron (particularly when wet) and cause staining and discoloration. responds well to steam-bending. glues, stains, and finishes well."," cabinetry, furniture, interior trim, flooring, boatbuilding, barrels, and veneer."
" bur oak, burr oak, mossycup oak",, eastern and midwestern united states and south-central canada," 80-100 ft (24-30 m) tall, 3-5 ft (1-1.5 m) trunk diameter", 45 lbs/ft3 (725 kg/m3)," 1,360 lbf (6,030 n)"," 10,920 lbf/in2 (75.3 mpa)"," 1,040,000 lbf/in2 (7.17 gpa)","5,890 lbf/in2 (40.6 mpa)","radial 4.4%, tangential 8.8%, volumetric 12.7%, t/r ratio 2.0", bur oak has been rated as having very good resistance to decay.," easy to glue, and takes stain and finishes very well."," cabinetry, furniture, interior trim, flooring, boatbuilding, barrels, and veneer."
 chestnut oak,, eastern united states," 60-70 ft (18-22 m) tall, 2-4 ft (.6-1.2 m) trunk diameter", 47 lbs/ft3 (750 kg/m3)," 1,130 lbf (5,030 n)"," 13,300 lbf/in2 (91.7 mpa)"," 1,590,000 lbf/in2 (11.00 gpa)"," 6,830 lbf/in2 (47.1 mpa)","radial 5.3%,tangential 10.8%, volumetric 16.4%, t/r ratio 2.0", chestnut oak has been rated as having very good resistance to decay.," easy to glue, and takes stain and finishes very well."," cabinetry, furniture, interior trim, flooring, boatbuilding, barrels, and veneer."
" english oak, european oak",," most of europe, to asia minor, and north africa"," 80-115 ft (24-35 m) tall, 3-5 ft (1-1.5 m) trunk diameter", 42 lbs/ft3 (675 kg/m3)," 1,120 lbf (4,980 n)"," 14,100 lbf/in2 (97.1 mpa)"," 1,544,000 lbf/in2 (10.60 gpa)"," 6,720 lbf/in2 (46.3 mpa)","radial 4.7%, tangential 8.4%, volumetric 13.0%, t/r ratio 1.8"," english oak has been rated as having very good resistance to decay, and is commonly used in boatbuilding applications.","produces good results with hand and machine tools. can react with iron (particularly when wet) and cause staining and discoloration. responds well to steam-bending. glues, stains, and finishes well."," cabinetry, furniture, interior trim, flooring, boatbuilding, barrels, and veneer."
" holm oak, holly oak",, mediterraneanbasin," 65-85 ft (20-25 m) tall, 3-4 ft (1-1.2 m) trunk diameter", 50 lbs/ft3 (800 kg/m3)," 1,610 lbf (7,150 n)", no data available*, no data available*, no data available*,"radial 4.6%, tangential 8.4%, volumetric 13.0%, t/r ratio 1.8", good rot resistance frequently used in boatbuilding applications.," easy to glue, and takes stain and finishes very well."," tools,cabinetry, furniture, winebarrels, turned objects, and firewood."
"japanese oak, mongolian oak",quercus mongolica,japan and eastern asia,"65-100 ft (20-30 m) tall, 2-3ft (.6-1 m) trunk diameter",43 lbs/ft3 (680 kg/m3),"1,200 lbf (5,320 n)*",no data available,"1,525,000 lbf/in2 (10.51 gpa)","8,290 lbf/in2 (57.2 mpa)",no data available,"reports are variable; japanese oak tends to have a wider proportion of sapwood, which makes it more vulnerable to insects/borers, as well as wood decay."," produces good results with hand and machine tools. can react with iron (particularly when wet) and cause staining and discoloration. responds well to steam-bending. glues, stains, and finishes well.","boatbuilding, tight cooperage (whiskey barrels), veneer, and furniture."
 oregon white oak,, pacific northwestern united states," 65-85 ft (20-25 m) tall, 3-4 ft (1-1.2 m) trunk diameter", 51 lbs/ft3 (815 kg/m3)," 1,640 lbf (7,310 n)"," 10,200 lbf/in2 (70.3 mpa)"," 1,090,000 lbf/in2 (7.51 gpa)","7,320 lbf/in2 (50.5 mpa)","radial 4.2%, tangential 9.0%, volumetric 13.2%, t/r ratio 2.1", good rot resistance frequently used in boatbuilding applications.," easy to glue, and takes stain and finishes very well."," cabinetry, furniture, interior trim, flooring, boatbuilding, barrels, and veneer."
 overcup oak,, eastern united states," 60-90 ft (18-27 m) tall, 2-3 ft (.6-1 m) trunk diameter", 47 lbs/ft3 (760 kg/m3)," 1,190 lbf (5,290 n)"," 12,600 lbf/in2 (86.9 mpa)"," 1,420,000 lbf/in2 (9.80 gpa)"," 6,200 lbf/in2 (42.8 mpa)","radial 5.3%, tangential 12.7%, volumetric 16.0%, t/r ratio 2.4", overcup oak has been rated as having very good resistance to decay.," easy to glue, and takes stain and finishes very well."," cabinetry, furniture, interior trim, flooring, boatbuilding, barrels, and veneer."
 post oak,, eastern united states," 40-60 ft (12-18 m) tall, 1-3 ft (.3-1 m) trunk diameter",47lbs/ft3 (750 kg/m3)," 1,350 lbf (5,990 n)"," 13,070 lbf/in2 (90.1 mpa)"," 1,495,000 lbf/in2 (10.31 gpa)"," 6,530 lbf/in2 (45.1 mpa)","radial 5.4%, tangential 9.8%, volumetric 16.2%, t/r ratio 1.8"," post oak has been rated as having very good resistance to decay. it is said that this wood has been used for fence posts, and may be where it got its name."," easy to glue, and takes stain and finishes very well."," fence posts, cabinetry, furniture, interior trim, flooring, boatbuilding, barrels, and veneer."
 sessile oak,," most of europe, to asia minor"," 80-115 ft (24-35 m) tall, 3-5 ft (1-1.5 m) trunk diameter", 44 lbs/ft3 (710 kg/m3)," 1,120 lbf (4,990 n)"," 14,080 lbf/in2 (97.1 mpa)"," 1,518,000 lbf/in2 (10.47 gpa)"," 6,860 lbf/in2 (47.3 mpa)","radial 4.5%, tangential 9.7%, volumetric 14.2%, t/r ratio 2.2"," sessile oak has been rated as having very good resistance to decay, and is commonly used in boatbuilding applications."," easy to glue, and takes stain and finishes very well."," cabinetry, furniture, interior trim, flooring, boatbuilding, barrels, and veneer."
 swamp chestnut oak,, southern and central united states," 60-80 ft (18-24 m) tall, 2-3 ft (.6-1 m) trunk diameter",49lbs/ft3 (780 kg/m3)," 1,230 lbf (5,460 n)"," 13,760 lbf/in2 (94.9 mpa)"," 1,753,000 lbf/in2 (12.09 gpa)"," 7,200 lbf/in2 (49.6 mpa)","radial 5.2%, tangential 10.8%, volumetric 16.4%, t/r ratio 2.1"," swamp chestnut oak has been rated as being moderately durable, and moderately resistant to decay."," easy to glue, and takes stain and finishes very well."," cabinetry, furniture, interior trim, flooring, boatbuilding, barrels, and veneer."
 swamp white oak,, eastern and midwestern united states," 50-80 ft (15-24 m) tall, 2-4 ft (.6-1.2 m) trunk diameter", 48lbs/ft3 (765 kg/m3)," 1,600 lbf (7,140 n)"," 17,400 lbf/in2 (120.0 mpa)"," 2,029,000 lbf/in2 (13.99 gpa)"," 8,400 lbf/in2 (57.9 mpa)","radial 5.5%, tangential 10.6%, volumetric 17.7%, t/r ratio 1.9", swamp white oak has been rated as having very good resistance to decay.," easy to glue, and takes stain and finishes very well."," cabinetry, furniture, interior trim, flooring, boatbuilding, barrels, and veneer."
" live oak, southern live oak","mmon Name(s)::: live oak, southern live oak","mmon Name(s)::: live oak, southern live oak","mmon Name(s)::: live oak, southern live oak","mmon Name(s)::: live oak, southern live oak","mmon Name(s)::: live oak, southern live oak","mmon Name(s)::: live oak, southern live oak","mmon Name(s)::: live oak, southern live oak","mmon Name(s)::: live oak, southern live oak","mmon Name(s)::: live oak, southern live oak","mmon Name(s)::: live oak, southern live oak","mmon Name(s)::: live oak, southern live oak","mmon Name(s)::: live oak, southern live oak"
, southeastern united states," 40-60 ft (12-18 m) tall, 4-6 ft (1.2-1.8 m) trunk diameter"," 63 lbs/ft3 (1,000 kg/m3)"," 2,680 lbf (12,920 n)"," 18,220 lbf/in2 (125.6 mpa)"," 1,960,000 lbf/in2 (13.52 gpa)"," 8,810 lbf/in2 (60.8 mpa)","radial 6.6%, tangential 9.5%, volumetric 14.7%, t/r ratio 1.4"," live oak has been rated as having very good resistance to decay, and has been used frequently in ship and boatbuilding."," easy to glue, and takes stain and finishes very well. though, due to its incredible density, (especially for an oak), live oak is harder to work with than other species of the quercus genus."," cabinetry, furniture, interior trim, flooring, boatbuilding, barrels, and veneer.","ferencing wood the only downside is that its latin, and doesnt make much sense to most english-speaking people. the name is listed in two parts [genus species]. when two or more species are included in a genus under a single common name, only the genus will be listed, with *spp.* afterward."" href=""http//www.wood-database.com/wood-articles/scientific-name/"">scientific namequercus virginiana;;;Distribution::: southeastern united states;;;Tree Size::: 40-60 ft (12-18 m) tall, 4-6 ft (1.2-1.8 m) trunk diameter;;;Average Dried Weight::: 63 lbs/ft3 (1,000 kg/m3);;;Janka Hardness::: 2,680 lbf (12,920 n);;;Modulus of Rupture::: 18,220 lbf/in2 (125.6 mpa);;;Elastic Modulus::: 1,960,000 lbf/in2 (13.52 gpa);;;Crushing Strength::: 8,810 lbf/in2 (60.8 mpa);;;Shrinkage:::radial 6.6%, tangential 9.5%, volumetric 14.7%, t/r ratio 1.4;;;Rot Resistance::: live oak has been rated as having very good resistance to decay, and has been used frequently in ship and boatbuilding.;;;Workability::: easy to glue, and takes stain and finishes very well. though, due to its incredible density, (especially for an oak), live oak is harder to work with than other species of the quercus genus.;;;Common Uses::: cabinetry, furniture, interior trim, flooring, boatbuilding, barrels, and veneer.;;;"
tanoak,notholithocarpus densiflorus,western united states,"65-100 ft (20-30 m) tall, 3-5 ft (1-1.5 m) trunk diameter",42 lbs/ft3 (675 kg/m3),"1,420 lbf (6,290 n)","16,650 lbf/in2 (114.8 mpa)","2,071,000 lbf/in2 (14.29 gpa)","8,250 lbf/in2 (56.9 mpa)"," radial 4.9%, tangential 11.7%, volumetric 17.3%, t/r ratio 2.4",rated as non-durable to perishable; poor insect resistance.,"good workability with machine or hand tools, though lumber can be challenging to dry without defects or discoloration. poor dimensional stability. glues, stains, and finishes well.","veneer, flooring, railroad cross-ties, and furniture."
" turkey oak, turkish oak",, europe and asia minor," 80-120 ft (25-37 m) tall, 4-6 ft (1.2-2.0 m) trunk diameter", 45 lbs/ft3 (720 kg/m3)," 1,200 lbf (5,340 n)*"," 16,570 lbf/in2 (114.3 mpa)"," 1,568,000 lbf/in2 (10.81 gpa)"," 8,170 lbf/in2 (56.4 mpa)","radial 6.0%, tangential 10.0%, volumetric 16.0%, t/r ratio ~1.7", falls somewhere between durable and moderately durable., turkey oak is said to work similarly to oaks found in the united states., no data available.
obeche,triplochiton scleroxylon,"<span style=""line-height 1.5em;"">tropical west africa</span>","65-100 ft (20-30 m) tall, 3-5 ft (1-1.5 m) trunk diameter",24 lbs/ft3 (380 kg/m3),"430 lbf (1,910 n)","8,820 lbf/in2 (60.8 mpa)","970,000 lbf/in2 (6.69 gpa)","4,250 lbf/in2 (29.3 mpa)"," radial 3.1%, tangential 5.3%, volumetric 8.7%, t/r ratio 1.7", rated as non-durable; poor insect resistance and liable to fungal staining and discoloration if not dried promptly.," generally easy to work, though the interlocked grain can cause some rough surfaces in some machining operations. carves, stains, glues, and finishes well."," veneer, plywood, carvings, furniture, and interior millwork."
ohia," metrosideros spp. (m. collina, m.polymorpha)",pacific islands,"65-100 ft (20-30 m) tall, 2-4 ft (.6-1.2 m) trunk diameter",57 lbs/ft3 (915 kg/m3),"2,040 lbf (9,070 n)","18,260 lbf/in2 (125.9 mpa)","2,269,000 lbf/in2 (15.65 gpa)","9,170 lbf/in2 (63.2 mpa)"," radial 6.9%, tangential 12.1%, volumetric 19.1%, t/r ratio 1.8", rated as non-durable to perishable; good insect resistance.,"generally difficult to work on account of its high density and interlocked grain. ohia also has a rather large movement in service, as evidenced by its high shrinkage values."," furniture, flooring, and turned objects."
"okoume, gabon",aucoumea klaineana,central africa (primarily gabon),"100-130 ft (30-40 m) tall, 3-6 ft (1-1.8 m) trunk diameter",27 lbs/ft3 (430 kg/m3),"400 lbf (1,790 n)","10,870 lbf/in2 (75.0 mpa)","1,228,000 lbf/in2 (8.47 gpa)","5,250 lbf/in2 (36.2 mpa)"," radial 4.6%, tangential 7.1%, volumetric 12.2%, t/r ratio 1.5",rated as non-durable; poor insect resistance.,high silica content has a pronounced blunting effect on cutters. planing and shaping may produce tearout or fuzzy surfaces. glues and finishes well.," veneer, plywood, boatbuilding, musical instruments, furniture, and interior millwork."
 olive," olea spp. (olea europaea, o. capensis)", europe and eastern africa," 25-50 ft (8-15 m) tall, 3-5 ft (1.0-1.5 m) trunk diameter", 62 lbs/ft3 (990 kg/m3)," 2,700 lbf (12,010 n)"," 22,530 lbf/in2 (155.4 mpa)"," 2,577,000 lbf/in2 (17.77 gpa)"," 11,180 lbf/in2 (77.1 mpa)"," radial 5.4%, tangential 8.8%, volumetric 14.4%, t/r ratio 1.6", conflicting reports range from non-durable/perishable to durable/moderately durable. olive is susceptible to insect attack.," somewhat easy to work, though wild or interlocked grain may result in tearout during surfacing operations. olive has high movement in service and is considered to have poor stability. turns superbly. glues and finishes well."," high-end furniture, veneer, turned objects, and small specialty wood items."
 russian olive, elaeagnus angustifolia, native to eastern europe and western and central asia; naturalized throughout north america," 20-35 ft (6-10 m) tall, 1 ft (.3 m) trunk diameter", 43 lbs/ft3 (685 kg/m3)," 1,240 lbf (5,530 n)*", no data available, no data available, no data available,no data available, no data available., no data available.," knife scales, bowls, pens, and other small woodturning projects."
" macacauba, macawood, hormigo, orange agate"," platymiscium spp. <br />(p. dimorphandrum,p.pinnatum, p. trinitatis,p. ulei)", central and south america," 65-80 ft (20-25 m) tall, 2-3 ft (.6-1.0 m) trunk diameter",59 lbs/ft3 (950 kg/m3)," 2,700 lbf (12,030 n)"," 21,540 lbf/in2 (148.6 mpa)"," 2,837,000 lbf/in2 (19.56 gpa)"," 11,700 lbf/in2 (80.7 mpa)"," radial 2.8%, tangential 4.2%, volumetric 7.2%, t/r ratio 1.5"," heartwood is rated as durable to very durable regarding decay resistance, with good resistance to insect attacks as well."," overall, good working characteristics for both hand and machine tools, though areas of interlocked grain should be approached with care to avoid tearout. able to take a very high natural polish. turns and glues well."," furniture, cabinetry, veneer, musical instruments, turned objects, and small specialty wood items."
" queensland walnut, orientalwood", endiandra palmerstonii, northern queensland (australia)," 120-140 ft (37-43 m) tall, 4-6 ft (1.2- 1.8 m) trunk diameter",  43 lbs/ft3 (685 kg/m3)," 1,670 lbf (7,380 n)"," 14,570 lbf/in2 (100.5 mpa)"," 1,656,000 lbf/in2 ( 11.42 gpa)"," 9,950 lbf/in2 (68.6 mpa)"," radial 4.5%, tangential 8.6%, volumetric 13.1%, t/r ratio 1.9", generally regarded as being between moderately durable and non-durable regarding decay resistance. queensland walnut is also quite susceptible to insect attack.," queensland walnut can cause troubles in two areas it can be difficult to plane if there is interlocked grain present, and it has a reported silica content of 0.19% to 1.08%, making it highly blunting to cutting edges. other than these issues, the wood glues, stains, and finishes well."," cabinetry, flooring, millwork, furniture, and veneers."
" osage orange, horse apple, hedge apple, bois d'arc",, south-central united states," 50-60 ft (15-18 m) tall, 1-2 ft (.3-.6 m) trunk diameter",  54 lbs/ft3 (855 kg/m3)," 2,760 lbf (12,280 n)"," 18,650 lbf/in2 (128.6 mpa)","  1,689,000 lbf/in2 (11.64 gpa)"," 9,380 lbf/in2 (64.7 mpa)*","radial 3.8%, tangential 5.6%, volumetric 9.2%, t/r ratio 1.5<br />", osage orange is extremely durable and is considered to be one of the most decay resistant woods in north america.," working this osage orange can be difficult due to its hardness and density, though it is reported to have little dulling effect on cutting edges. it turns well, and also takes stains, glues and finishes well."," fence posts, dye, archery bows, musical instruments, turnings, and other small specialty wood items."
" argentine osage orange, fustic"," maclura tinctoria (syn.chlorophora tinctoria, morus tinctoria)"," tropical america (west indies, central and south america)"," 60-80 ft (18-25 m) tall, 2-3 ft (.6-1.0 m) trunk diameter",  57 lbs/ft3 (910 kg/m3)," 2,380 lbf (10,590 n)"," 19,560 lbf/in2 (134.9 mpa)"," 2,160,000 lbf/in2 (14.90 gpa)"," 11,710 lbf/in2 (80.8 mpa)"," radial 3.4%, tangential 5.4%, volumetric 7.8%, t/r ratio 1.6", argentine osage orange is very durable and has good weathering characteristics; it is also resistant to termites.," working this wood can be difficult due to its hardness and density, though it is reported to have little dulling effect on cutting edges. it turns well, and also takes stains, glues and finishes well."," heavy construction (within the tree's natural range), flooring, furniture, turnings, and other small specialty wood items."
" amazique, amazoue, mozambique, ovangkol, shedua", guibourtia ehie, tropical west africa," 100-150 ft (30-45 m) tall, 3-5 ft (1-1.5 m) trunk diameter",  51 lbs/ft3 (825 kg/m3)," 1,330 lbf (5,900 n)","20,350 lbf/in2 (140.3 mpa)","  2,701,000 lbf/in2 (18.6 gpa)","9,320 lbf/in2 (64.2 mpa)"," radial 4.3%, tangential 8.3%, volumetric 12.1%, t/r ratio 1.9"," rated as moderately durable, with good resistance to insect attack."," overall a fairly easy wood to work, though ovangkol contains silica and can therefore dull cutters prematurely. also, if the grain is interlocked, or if there is other figure present in the wood, planing and other machining operations may be troublesome and cause tearout. turns, glues and finishes well."," veneer, furniture, cabinetry, turned objects, musical instruments, and flooring."
" african padauk, vermillion", pterocarpus soyauxii, central and tropical west africa,"100-130 ft (30-40 m) tall, 2-4 ft (.6-1.2 m) trunk diameter",  47 lbs/ft3 (745 kg/m3)," 1,970 lbf (8,760 n)"," 16,830 lbf/in2 (116.0 mpa)","  1,700,000 lbf/in2 (11.72 gpa)"," 8,130 lbf/in2 (56.0 mpa)"," radial 3.3%, tangential 5.2%, volumetric 7.6%, t/r ratio 1.6"," has excellent decay resistance, and is rated as durable to very durable. padauk is also reported to be resistant to termites and other insects."," overall padauk is easy to work; tearout may also occur during planing on quartersawn or interlocked grain. padauk turns, glues, and finishes well."," veneer, flooring, turned objects, musical instruments, furniture, tool handles, and other small specialty wood objects."
 andaman padauk, pterocarpus dalbergioides, andaman islands," 80-120 ft (24-37 m) tall, 2-4 ft (.6-1.2 m) trunk diameter", 48 lbs/ft3 (770 kg/m3)," 1,630 lbf (7,250 n)"," 14,770 lbf/in2 (101.9 mpa)"," 1,754,000 lbf/in2 (12.10 gpa)"," 8,830 lbf/in2 (60.9 mpa)"," radial 3.3%, tangential 4.4%, volumetric 6.4%, t/r ratio 1.3"," rated as very durable regrading decay resistance, with good resistance to termites and other insects."," overall andaman padauk is easy to work; tearout may occur during planing on quartersawn or interlocked grain. andaman padauk turns, glues, and finishes well."," veneer, flooring, turned objects, musical instruments, furniture, tool handles, and other small specialty wood objects."
 burma padauk, pterocarpus macrocarpus," myanmar (formerly burma), and thailand"," 60-80 ft (18-24 m) tall, 2-3 ft (.6-1 m) trunk diameter", 54 lbs/ft3 (865 kg/m3)," 2,150 lbf (9,550 n)"," 20,130 lbf/in2 (138.8 mpa)"," 2,050,000 lbf/in2 (14.14 gpa)"," 9,030 lbf/in2 (62.3 mpa)"," radial 3.4%, tangential 5.8%, volumetric 8.4%, t/r ratio 1.7"," rated as very durable regrading decay resistance, with good resistance to termites and other insects."," because of its higher density (as compared to <a href=""http//www.wood-database.com/lumber-identification/hardwoods/african-padauk/"">african padauk), and its interlocked grain, burma padauk can be difficult to work with. burma padauk turns, glues, and finishes well."," veneer, flooring, turned objects, musical instruments, furniture, tool handles, and other small specialty wood objects."
" chakte viga, paela, aripin", caesalpinia platyloba, tropical areas of mexico and central america," 20-30 ft (6-9 m) tall, 1-2 ft (.3-.6 m) trunk diameter",58 lbs/ft3 (935 kg/m3)," 2,250 lbf (10,010 n)", no data available,"2,574,000 lbf/in2 (17.76 gpa)", no data available,"radial 2.8%, tangential 8.2%, volumetric 10.6%, t/r ratio 2.9"," chakte viga has been used as afence-postmaterial, with reports stating that the wood lasts up to 100 years in the ground."," despite its high density, chakte viga generally responds well to mostmachiningoperations, though interlocked grain can result in tearout. turns, glues, and finishes well."," inlays, furniture, flooring,and turned objects."
paldao,dracontomelon dao,southeast asia,"100-120 ft (30-37 m) tall, 5-7 ft (1.5-2.1 m) trunk diameter",42 lbs/ft3 (670 kg/m3),"1,040 lbf (4,640 n)","13,590 lbf/in2 (93.7 mpa)","1,755,000 lbf/in2 (12.10 gpa)","6,990 lbf/in2 (48.2 mpa)"," radial 3.9%, tangential 7.5%, volumetric 11.5%, t/r ratio 1.9", rated as non-durable to perishable; poor insect resistance.," good results with both hand and machine tools. despite its interlocked grain, tearout is not as problematic as other woods. glues and finishes well."," veneer, furniture, cabinetry, and flooring."
" black palm, palmyra palm", borassus flabellifer, tropical asia and africa," 65-100 ft (20-30 m) tall, 2-3 ft (.6-1 m) trunk diameter",  61 lbs/ft3 (970 kg/m3)," 2,020 lbf (9,000 n)","19,950 lbf/in2 (137.6 mpa)","2,262,000 lbf/in2 (15.60 gpa)","10,190 lbf/in2 (70.3 mpa)"," radial ~5.5%, tangential ~5.5%, volumetric ~11.0%, t/r ratio ~1.0"," black palm is reported to be durable regarding decay resistance, though it is susceptible to insect attacks."," tends to be quite difficult to work with both machine and hand tools. the hard fibers contrast with the soft body of the wood, and can be brittle and splinter or pull out. very sharp tools and correct cutting angles are required to get clean results. applying a hardener or sanding sealer prior to final sanding/machining may help give a more homogenous density and reduce tearout. the lighter colored body of the wood tends to absorb larger quantities of finish, so care must be taken during finishing; a sanding sealer is recommended."," flooring, boatbuilding, walking sticks, knife and tool handles, rafters, furniture, and turned objects."
" red palm, coconut palm", cocos nucifera, throughout the tropics worldwide," 65-100 ft (20-30 m) tall, 1-1.3 ft (.3-.4 m) trunk diameter", 51 lbs/ft3 (820 kg/m3),"1,900 lbf (8,430 n)"," 12,970 lbf/in2 (89.4 mpa)"," 1,654,000 lbf/in2 (11.41 gpa)","9,590 lbf/in2 (66.2 mpa)"," radial ~5.5%, tangential ~5.5%, volumetric ~11.0%, t/r ratio ~1.0"," red palm is reported to be durable regarding decay resistance, though it is susceptible to insect attacks."," tends to be quite difficult to work with both machine and hand tools. the hard fibers contrast with the soft body of the wood, and can be brittle and splinter or pull out. very sharp tools and correct cutting angles are required to get clean results. applying a hardener or sanding sealer prior to final sanding/machining may help give a more homogenous density and reduce tearout. the lighter colored body of the wood tends to absorb larger quantities of finish, so care must be taken during finishing; a sanding sealer is recommended."," flooring, canoes, rafts, walking sticks, knife and tool handles, carvings, rafters, furniture, and turned objects."
 panga panga, millettia stuhlmannii,eastern africa," 60-90 ft (18-27 m) tall, 3-4 ft (1-1.2 m) trunk diameter", 54 lbs/ft3 (870 kg/m3)," 1,640 lbf (7,310 n)"," 19,020 lbf/in2 (131.2 mpa)","2,281,000 lbf/in2 (15.73 gpa)"," 10,890 lbf/in2 (75.1 mpa)"," radial 3.9%, tangential 6.6%, volumetric 10.5%, t/r ratio 1.7"," very durable, and resistant to termite attack."," can be difficult to work with hand and power tools. blunts tool edges. can sand unevenly due to differences in density between light and dark areas. can easily get splinters when handling this wood, which tend to go septic (see safety information below).", panga panga and wenge can both be dark enough to be used as substitutes for ebony.
"guanacaste, parota",enterolobium cyclocarpum,"primarily central america, as well as mexico and northern south america","65-100 ft (20-30 m) tall, 5-8 ft (1.5-2.5 m) trunk diameter",27 lbs/ft3 (440 kg/m3),"470 lbf (2,100 n)","8,640 lbf/in2 (59.6 mpa)","1,226,000 lbf/in2 (8.46 gpa)","5,390 lbf/in2 (37.2 mpa)"," radial 2.2%, tangential 4.9%, volumetric 7.1%, t/r ratio 2.2", rated as durable to very durable; mixed insect resistance.," easy to work with hand and machine tools. however, tearout is common during planing, and fuzzy surfaces may be seen after machining, especially on quartersawn surfaces. glues and finishes well."," furniture frames, table slabs, boatbuilding, millwork, and turned objects."
"partridgewood, angelim",andira inermis,from southern mexico to northern south america,"65-115 ft (20-35 m) tall, 2 ft (.6 m) trunk diameter",52 lbs/ft3 (835 kg/m3),"1,790 lbf (7,960 n)","18,490 lbf/in2 (127.5 mpa)","2,634,000 lbf/in2 (18.17 gpa)","9,290 lbf/in2 (64.1 mpa)"," radial 4.6%, tangential 8.6%, volumetric 12.3%, t/r ratio 1.9",rated as durable to very durable; moderate insect resistance.,"generally easy to work, though interlocked grain can cause tearout during surfacing operations. glues, turns, and finishes well.","furniture, cabinetry, carvings, and turned objects; used locally as a construction lumber."
" yellowheart, pau amarello", euxylophora paraensis, brazil," 100-130 ft (30-40 m) tall, 3-5 ft (1-1.5 m) trunk diameter",  52 lbs/ft3 (825 kg/m3)," 1,790 lbf (7,950 n)"," 16,810 lbf/in2 (115.9 mpa)","  2,413,000 lbf/in2 (16.64 gpa)","10,080 lbf/in2 (69.5 mpa)"," radial 5.6%, tangential 6.7%, volumetric 12.0%, t/r ratio 1.2"," rated as moderately durable in decay resistance, with mixed reports on its resistance to insect attacks."," yellowheart is normally easy to work with hand or machine tools, though it can be more difficult if interlocked or figured grain is present. yellowheart also has a moderate blunting effect on cutters. glues and finishes well."," flooring, furniture, boatbuilding, accents, and turned objects."
" pau ferro, morado, bolivian rosewood, santos rosewood", machaerium spp. (machaerium scleroxylon), tropical south america (mainly brazil and bolivia)," 65-100 ft (20-30 m) tall, 3-5 ft (1-1.5 m) trunk diameter",  54 lbs/ft3 (865 kg/m3),"1,960 lbf (8,710 n)"," 17,750 lbf/in2 (122.4 mpa)"," 1,574,000 lbf/in2 (10.86 gpa)"," 8,830 lbf/in2 (60.9 mpa)"," radial 2.8%, tangential 6.7%, volumetric 9.9%, t/r ratio 2.4"," rated as verydurable, though quite susceptible to insect attack, and not recommended in direct ground contact."," pau ferro is considered overall to be of fair workability, as it can blunt the cutting edges of tools, and any irregular grain has a tendency to tearout during machining operations. also, many of the same challenges in gluing rosewoods are common to pau ferro as well. pau ferro turns and finishes well."," veneer, musical instruments, cabinetry, flooring, interior trim, turning, and other small specialty wood objects."
 pau rosa," bobgunnia fistuloides, b. madagascariensis <br />(syn. swartziafistuloides, s. madagascariensis)", small clusters within african rainforests," 70-90 ft (21-27 m) tall, 2-3 ft (.6-1 m) trunk diameter"," 64 lbs/ft3 (1,030 kg/m3)"," 2,940 lbf (13,080 n)"," 24,100 lbf/in2 (166.2 mpa)"," 2,480,000 lbf/in2 (17.10 gpa)"," 13,450 lbf/in2 (92.8 mpa)"," radial 4.2%, tangential 6.0%, volumetric 10.7%, t/r ratio 1.4"," rated as very durable regardingdecay resistance, and is also resistant to insect attack. pau rosa has good weathering characteristics in outdoor applications."," generally easy to work despite its density, though cutting resistance can be high, and the wood has atendencyto burn while being drilled. planes fairly well despite having interlocked grain (typically only slightly interlocked). turns, glues, and finishes well."," veneer, carvings, furniture, turned objects, and other small, specialty wood items."
"pau santo, brazilian blackheart",zollernia spp.,brazil,"65-100ft (20-30 m) tall, 2-3 ft (.6-1 m) trunk diameter","70 lbs/ft3 (1,115 kg/m3)","3,280 lbf (14,590 n)","27,230 lbf/in2 (187.8 mpa)","2,588,000 lbf/in2 (17.85 gpa)","13,850 lbf/in2 (95.5 mpa)"," radial 5.0%, tangential 9.6%, volumetric 14.7%, t/r ratio 1.9",rated as moderately durable to durable; good insect resistance.,"moderately difficult to work on account if its density and interlocked grain. natural oils may interfere with gluing and <a href=""http//www.wood-database.com/wood-articles/finishing-exotic-tropical-hardwoods/"">finishing. turns well.","guitars (backs and sides), turned objects, and knife handles."
