Repository: rkn2/Roman-material-database-info

﻿# Roman-material-database

ABSTRACT: The Historic Materials Database is an interactive database of construction materials used in antiquity. This is the first step of my larger PhD project that will enable a wider audience to create 3D and virtual reality (VR) models of historic structures.  By helping a user build accurate models, my project will provide new perspectives of historic buildings and cities to historians, archaeologists, and others who study the past.

TEAM MEMBERS AND ROLES: 

Project director:	Becca Napolitano, graduate student at Princeton in Civil Engineering (rkn2@princeton.edu)

Project manager:	Becca Napolitano

Technical lead: 	Becca Napolitano

File: data_cleaning/output.csv (part 8 of 10)
Common Name(s),Scientific Name,Distribution,Tree Size,Average Dried Weight,Janka Hardness,Modulus of Rupture,Elastic Modulus,Crushing Strength,Shrinkage,Rot Resistance,Workability,Common Uses
" paulownia, royal paulownia, princess tree, kiri", paulownia tomentosa, native to eastern asia; also planted in eastern north america," 30-65 ft (10-20 m) tall, 2-4 ft (.6-1.2 m) trunk diameter", 18 lbs/ft3 (280 kg/m3),"300 lbf (1,330 n)","5,480 lbf/in2 (37.8 mpa)"," 635,000 lbf/in2 (4.38 gpa)"," 3,010 lbf/in2 (20.7 mpa)"," radial 2.4%, tangential 3.9%, volumetric 6.4%, t/r ratio 1.6"," reported to be durable regarding decay resistance, with decent weathering characteristics, though susceptible to insect attack."," given itsstraightgrain and light weight, paulownia is extremely easy to work. however, due to a high silica content in some trees, the wood can have a strong blunting effect on cutting edges. takes a widevarietyof glues, stains, and finishes well."," plywood, veneer, furniture, boxes, millwork/siding, musical instruments (electric guitar bodies), clogs, carvings, and other smallspecialtyitems."
" pear, swiss pear", pyrus communis, native to central and eastern europe; <br /> also widely planted throughout temperate regions worldwide," 20-30 ft (6-9 m) tall, .5-1 ft (15-30 cm) trunk diameter", 43 lbs/ft3 (690 kg/m3)," 1,660 lbf (7,380 n)"," 12,080 lbf/in2 (83.3 mpa)"," 1,131,000 lbf/in2 (7.80 gpa)"," 6,400 lbf/in2 (44.1 mpa)"," radial 3.9%, tangential 11.3%, volumetric 13.8%, t/r ratio 2.9", rated as non-durable regarding decay resistance.," overall easy to work with both hand and machine tools. turns, glues, and finishes well."," veneer,architecturalmillwork, marquetry, inlay, carving, musical instruments, furniture, cabinetry, and turned objects."
 pecan, carya illinoinensis, south-central united states and mexico," 100-130 ft (30-40 m) tall, 2-4 ft (.6-1.2 m) trunk diameter", 46 lbs/ft3 (735 kg/m3)," 1,820 lbf (8,100 n)"," 13,700 lbf/in2 (94.5 mpa)"," 1,730,000 lbf/in2 (11.93 gpa)","7,850 lbf/in2(54.1 mpa)"," radial 4.9%, tangential 8.9%, volumetric 13.6%, t/r ratio 1.8"," considered to be non-durable to perishable regarding heartwood decay, and also very susceptible to insect attack."," difficult to work, with tearout being common during machining operations if cutting edges are not kept sharp; the wood tends to blunt cutting edges. glues, stains, and finishes well. responds well to steam bending."," tool handles, ladder rungs, wheel spokes, and flooring."
" pericopsis, nedun", pericopsis mooniana, southeast asia and oceania," 100-130 ft (30-40 m) tall, 1-2 ft (.3-.7 m) trunk diameter",  48 lbs/ft3 (770 kg/m3)," 1,460 lbf (6,490 n)"," 17,640 lbf/in2 (121.7 mpa)"," 2,166,000 lbf/in2 (14.94 gpa)","9,460 lbf/in2 (65.2 mpa)"," radial ~4%, tangential ~8%, volumetric ~11%, t/r ratio ~2", no data available., no data available., no data available.
" brazilwood, pernambuco", caesalpinia echinata (syn.guilandina echinata), brazil," 30-50 ft (9-15 m) tall, 2-3 ft (.6-1 m) trunk diameter", 61 lbs/ft3 (980 kg/m3)," 2,820 lbf (12,540 n)"," 26,010 lbf/in2 (179.4 mpa)"," 2,544,000 lbf/in2 (17.55 gpa)", no data available," radial 5.1%, tangential 8.1%, volumetric 13.3%, t/r ratio 1.6", brazilwood is rated as very durable regarding decay resistance.," despite its high density, brazilwood is reported to have good workability, responding well to machining and shaping operations."," stringed instrument bows (violin, viola, cello, etc.), veneers, inlay, carvings, and turned objects."
 peroba rosa," aspidosperma polyneuron (syn. a. dugandii, a. peroba)", brazil and argentina," 100-125 ft (30-38 m) tall, 4-5 ft (1.2-1.5 m) trunk diameter", 47 lbs/ft3 (755 kg/m3)," 1,670 lbf (7,450 n)"," 15,640 lbf/in2 (107.8 mpa)"," 2,002,000 lbf/in2 (13.81 gpa)"," 9,140 lbf/in2 (63.0 mpa)"," radial 3.8%, tangential 6.4%, volumetric 11.6%, t/r ratio 1.7"," rated as durableregardingdecay resistance, thoughsusceptibleto termite attack."," overall easy to work, producing good results, though peroba rosa has an above average blunting effect on cutters. glues, turns, and finishes well."," veneer, furniture, cabinetry, general construction (within natural range), carvings, and turned objects."
" persimmon, white ebony", diospyros virginiana, eastern united states," 60-80 ft (18-24 m) tall, 1-2 ft (.3-.6 m) trunk diameter", 52 lbs/ft3 (835 kg/m3)," 2,300 lbf (10,230 n)"," 17,700 lbf/in2 (122.1 mpa)"," 2,010,000 lbf/in2 (13.86 gpa)"," 9,170 lbf/in2 (63.2 mpa)"," radial 7.9%, tangential 11.2%, volumetric 19.1%, t/r ratio 1.4"," being that nearly all of persimmon is sapwood, it is rated as perishable and issusceptibleto insect attack."," overall workability is so-so. persimmon generally responds well to hand tools, but can be difficult to plane and blunts cutting edges faster than expected. turns and finishes well."," turned objects, golf club heads, veneer, and other small specialty wood items."
 pheasantwood, senna siamea (syn. cassia siamea)," native to south/southeast asia, widely planted throughout the tropics"," 50-65 ft (15-20 m) tall, 1-1.5 ft (.3-.5 m) trunk diameter",50 lbs/ft3 (800 kg/m3)," 1,490 lbf (6,640 n)"," 12,440 lbf/in2 (85.8 mpa)"," 1,581,000 lbf/in2 (10.90 gpa)"," 10,150 lbf/in2 (70.0 mpa)"," radial ~4%, tangential ~7%, volumetric ~12%"," rated as durable, thoughsusceptibleto insect attack."," produces moderaately good results with hand and machine tools, though pheasantwood has a high cutting resistance, and also produces a pronounced blunting effect on cutters. glues, turns, and finishes well."," musical instruments (ukeleles and guitars), turned objects, carvings, and other small specialty wood items."
" austrian pine, european black pine", pinus nigra, mediterraneanregions of europe and asia minor," 65-115 ft (20-35 m) tall, 2-3 ft (.6-1 m) trunk diameter", 30 lbs/ft3 (475 kg/m3)," 660 lbf (2,920 n)"," 9,340 lbf/in2 (64.4 mpa)"," 1,568,000 lbf/in2 (10.81 gpa)"," 5,570 lbf/in2 (38.4 mpa)"," radial 4.1%, tangential 7.3%, volumetric 11.4%, t/r ratio 1.8", heartwood is rated as moderately durable to non-durable regarding decay resistance., austrian pine is easy to work with both hand and machine tools. glues and finishes well.," paper (pulpwood), boxes/crates, and construction lumber."
 caribbean pine, pinus caribaea, central america and the caribbean; also grown on plantations worldwide," 65-100 ft (20-30 m) tall, 2-3 ft (.6-1 m) trunk diameter", 39lbs/ft3 (625 kg/m3)," 1,110 lbf (4,920 n)"," 13,340 lbf/in2 (92.0 mpa)","  1,745,000 lbf/in2 (12.03 gpa)"," 7,890 lbf/in2 (54.4 mpa)","radial 6.3%, tangential 7.8%, volumetric 12.9%, t/r ratio 1.2",, the heartwood is rated as moderately resistant to decay.," overall, caribbean pine works fairly well with most tools, though the resin can gum up tools and clog sandpaper. caribbean pine glues and finishes well."
 eastern white pine, pinusstrobus, eastern north america (also widely grown on plantations throughout its natural range)," 65-100 ft (20-30 m) tall, 2-4 ft (.6-1.2 m) trunk diameter (historically older-growth trees were much larger)", 25 lbs/ft3 (400 kg/m3)," 380 lbf (1,690 n)"," 8,600 lbf/in2 (59.3 mpa)"," 1,240,000 lbf/in2 (8.55 gpa)"," 4,800 lbf/in2 (33.1 mpa)"," radial 2.1%, tangential 6.1%, volumetric 8.2%, t/r ratio 2.9", the heartwood is rated as moderate to low in decay resistance., eastern white pine is easy to work with both hand and machine tools. glues and finishes well.," crates, boxes, interior millwork,construction lumber, carving, and boatbuilding."
 jack pine, pinus banksiana, canada and northern united states," 50-80 ft (15-24 m) tall, 1-2 ft (.3-.6m) trunk diameter", 31lbs/ft3 (500 kg/m3)," 570 lbf (2,540 n)"," 9,900 lbf/in2 (68.3 mpa)","  1,350,000 lbf/in2 (9.31 gpa)"," 5,660 lbf/in2 (39.0 mpa)","radial 3.7%, tangential 6.6%, volumetric 10.3%, t/r ratio 1.8", the heartwood is rated as moderate to low in decay resistance., jack pine works well with both hand and machine tools. glues and finishes well.," paper (pulpwood), boxes/crates, pallets, poles, and construction lumber."
 jeffrey pine, pinus jeffreyi, mountainous regions of southwestern oregon tocalifornia and northern mexico," 100-165 ft (30-50 m) tall, 2-4 ft (.6-1.2 m) trunk diameter", 28 lbs/ft3 (450 kg/m3)," 500 lbf (2,220 n)"," 9,300 lbf/in2 (64.1 mpa)","  1,240,000 lbf/in2 (8.55 gpa)"," 5,530 lbf/in2 (38.1 mpa)","radial 4.4%, tangential 6.7%, volumetric 9.9%, t/r ratio 1.5", the heartwood is rated as moderate to low in decay resistance., jeffrey pine works well with both hand and machine tools. glues and finishes well.," veneer, plywood, sheathing, subflooring, boxes, crates, posts/poles, interior trim,cabinetry, and construction lumber."
" khasi pine, benguet pine", pinus kesiya (syn. p. insularis), india and southeast asia; also grown on plantations in africa and south america," 100-130 ft (30-40 m) tall, 3-4 ft (1-1.2 m) trunk diameter", 38 lbs/ft3 (610 kg/m3)," 670 lbf (3,000 n)"," 12,610 lbf/in2 (87.0 mpa)"," 1,776,000 lbf/in2 (12.25 gpa)"," 7,330 lbf/in2 (50.6 mpa)"," radial 5.1%, tangential 8.4%, volumetric 13.6%, t/r ratio 1.6", the heartwood is rated as moderate to low in decay resistance.," overall, khasi pine works fairly well with most tools, though the resin can gum up tools and clog sandpaper. khasi pine glues and finishes well."," paper (pulpwood), boxes/crates, furniture, and construction lumber."
" limber pine, rocky mountain white pine", pinusflexis, mountainous regions of western north america," 40-50 ft (12-15 m) tall, 2-3 ft (.6-1 m) trunk diameter", 28 lbs/ft3 (450 kg/m3)," 430 lbf (1,910 n)"," 9,100 lbf/in2 (62.8 mpa)"," 1,170,000 lbf/in2 (8.07 gpa)"," 5,290 lbf/in2 (36.5 mpa)"," radial 2.4%, tangential 5.1%, volumetric 8.2%, t/r ratio 2.1", the heartwood is rated as moderate to low in decay resistance., limber pine is easy to work with both hand and machine tools. glues and finishes well.," fuelwood, boxes, and rough construction."
 loblolly pine, pinus taeda," southeastern united states, though also widely grown on plantations"," 100-115 ft (30-35 m) tall, 1.5-5 ft (.4-1.5 m) trunk diameter", 35 lbs/ft3 (570 kg/m3)," 690 lbf (3,070 n)"," 12,800 lbf/in2 (88.3 mpa)","  1,790,000 lbf/in2 (12.30 gpa)"," 7,130 lbf/in2 (49.2 mpa)","radial 4.8%, tangential 7.4%, volumetric 12.3%, t/r ratio 1.5",, the heartwood is rated as moderate to low in decay resistance.," overall, loblolly pine works fairly well with most tools, and it glues and finishes well."
" lodgepole pine, shore pine", pinus contorta, western north america," 65-100 ft (20-30 m) tall, 1-2ft (.3-.6 m) trunk diameter; size varies widely depending upon subspecies", 29 lbs/ft3 (465 kg/m3)," 480 lbf (2,140 n)"," 9,400 lbf/in2 (64.8 mpa)","  1,340,000 lbf/in2 (9.24 gpa)"," 5,370 lbf/in2 (37.0 mpa)","radial 4.3%, tangential 6.7%, volumetric 11.1%, t/r ratio 1.6", the heartwood is rated as moderate to low in decay resistance., lodgepole pine works well with both hand and machine tools. glues and finishes well.," veneer, plywood, sheathing, subflooring, boxes, crates, posts/poles, interior trim,cabinetry, and construction lumber."
 longleaf pine, pinus palustris," southeastern united states, though also widely grown on plantations"," 100-115 ft (30-35 m) tall, 2-3 ft (.6-1 m) trunk diameter", 41 lbs/ft3 (650 kg/m3)," 870 lbf (4,120 n)"," 14,500 lbf/in2 (100.0 mpa)","  1,980,000 lbf/in2 (13.70 gpa)"," 8,470 lbf/in2 (58.4 mpa)","radial 5.1%, tangential 7.5%, volumetric 12.2%, t/r ratio 1.5</td>",mmon Name(s)::: longleaf pine, pinus palustris," southeastern united states, though also widely grown on plantations"
,, the heartwood is rated as moderately resistant to decay.," overall, longleaf pine works fairly well with most tools, though the resin can gum up tools and clog sandpaper. longleaf pine glues and finishes well."," longleaf pine is commonly used for construction, such as stringers, roof trusses, poles, joists, piles; as well as interior applications such as subflooring and sheathing. in exterior applications, it is usually pressure-treated with preservatives.",";color/appearance heartwood is reddish brown, sapwood is yellowish white.;;;Rot Resistance::: the heartwood is rated as moderately resistant to decay.;;;Workability::: overall, longleaf pine works fairly well with most tools, though the resin can gum up tools and clog sandpaper. longleaf pine glues and finishes well.;;;Common Uses::: longleaf pine is commonly used for construction, such as stringers, roof trusses, poles, joists, piles; as well as interior applications such as subflooring and sheathing. in exterior applications, it is usually pressure-treated with preservatives.;;;",,, the heartwood is rated as moderately resistant to decay.," overall, longleaf pine works fairly well with most tools, though the resin can gum up tools and clog sandpaper. longleaf pine glues and finishes well."," longleaf pine is commonly used for construction, such as stringers, roof trusses, poles, joists, piles; as well as interior applications such as subflooring and sheathing. in exterior applications, it is usually pressure-treated with preservatives.",";color/appearance heartwood is reddish brown, sapwood is yellowish white.;;;Rot Resistance::: the heartwood is rated as moderately resistant to decay.;;;Workability::: overall, longleaf pine works fairly well with most tools, though the resin can gum up tools and clog sandpaper. longleaf pine glues and finishes well.;;;Common Uses::: longleaf pine is commonly used for construction, such as stringers, roof trusses, poles, joists, piles; as well as interior applications such as subflooring and sheathing. in exterior applications, it is usually pressure-treated with preservatives.;;;",
 maritime pine, pinus pinaster, southwestern europe; also grown on plantations in europe," 65-115 ft (20-35 m) tall, 2-4 ft (.6-1.2 m) trunk diameter", 31 lbs/ft3 (500 kg/m3)," 390 lbf (1,740 n)"," 10,590 lbf/in2 (73.0 mpa)"," 1,238,000 lbf/in2 (8.54 gpa)"," 5,660 lbf/in2 (39.0 mpa)"," radial 4.5%, tangential 9.0%, volumetric 14.4%, t/r ratio 2.0", the heartwood is rated as moderate to low in decay resistance.," overall, maritime pine works fairly well with most tools, though the resin can gum up tools and clog sandpaper. maritime pine glues and finishes well."," paper (pulpwood), flooring, boxes/crates, and construction lumber."
" ocote pine, mexican yellow pine", pinus oocarpa, mexico and central america; also grown on plantations," 80-115 ft (24-35 m) tall, 2-3 ft (.6-1m) trunk diameter", 44lbs/ft3 (700 kg/m3)," 950 lbf (4,240 n)"," 14,720 lbf/in2 (101.5 mpa)"," 2,209,000 lbf/in2 (15.23 gpa)"," 6,400 lbf/in2 (44.1 mpa)","radial 4.6%, tangential 7.5%, volumetric 12.3%, t/r ratio 1.6</td>","mmon Name(s)::: ocote pine, mexican yellow pine", pinus oocarpa, mexico and central america; also grown on plantations
,, the heartwood is rated asmoderatelydurable to non-durable in regards to decay resistance.," overall, ocote pine works fairly well with most tools, though the resin can gum up tools and clog sandpaper.glues and finishes well."," paper (pulpwood), veneer, plywood, boxes/crates, flooring, and construction lumber.",";color/appearance heartwood is light brown, sapwood is a paler yellowish white.;;;Rot Resistance::: the heartwood is rated asmoderatelydurable to non-durable in regards to decay resistance.;;;Workability::: overall, ocote pine works fairly well with most tools, though the resin can gum up tools and clog sandpaper.glues and finishes well.;;;Common Uses::: paper (pulpwood), veneer, plywood, boxes/crates, flooring, and construction lumber.;;;",,, the heartwood is rated asmoderatelydurable to non-durable in regards to decay resistance.," overall, ocote pine works fairly well with most tools, though the resin can gum up tools and clog sandpaper.glues and finishes well."," paper (pulpwood), veneer, plywood, boxes/crates, flooring, and construction lumber.",";color/appearance heartwood is light brown, sapwood is a paler yellowish white.;;;Rot Resistance::: the heartwood is rated asmoderatelydurable to non-durable in regards to decay resistance.;;;Workability::: overall, ocote pine works fairly well with most tools, though the resin can gum up tools and clog sandpaper.glues and finishes well.;;;Common Uses::: paper (pulpwood), veneer, plywood, boxes/crates, flooring, and construction lumber.;;;",
 patula pine, pinus patula, native to eastern mexico; also grown on plantations in tropical regions," 100-130 ft (30-40 m) tall, 2-3 ft (.6-1m) trunk diameter", 36 lbs/ft3 (575 kg/m3)," 550 lbf (2,450 n)"," 11,500 lbf/in2 (79.3 mpa)","  1,463,000 lbf/in2 (10.09 gpa)"," 5,160 lbf/in2 (35.6 mpa)","radial 4.1%, tangential 7.9%, volumetric 12.6%, t/r ratio 1.9</td",, the heartwood is rated as non-durable to perishable in regards to decay resistance., patula pine works well with both hand and machine tools. glues and finishes well.
" pinyon pine, two-needle pinyon, colorado pinyon", pinus edulis, southwestern united states and northwestern mexico," 30-50 ft (9-15 m) tall, 1-2 ft (.3-.6 m) trunk diameter", 37 lbs/ft3 (595 kg/m3)," 860 lbf (3,830 n)"," 7,800 lbf/in2 (53.8 mpa)"," 1,140,000 lbf/in2 (7.86 gpa)"," 6,400 lbf/in2 (44.1 mpa)"," radial 4.6%, tangential 5.2%, volumetric 9.9%, t/r ratio 1.1"," since pinyon pine isn't generally harvested as lumber, no known durability tests are available; however, a <a href=""http//www4.nau.edu/direnet/publications/publications_k/files/kearns_et_al_2005.pdf"">study done on standing dead trees indicates mediocre durability for the species.", no data available.," firewood, paper (pulpwood), charcoal, and utility lumber."
 pitch pine, pinus rigida, northeastern united states," 50-65 ft (15-20 m) tall, 2 ft (.6 m) trunk diameter", 34 lbs/ft3 (545 kg/m3)," 620 lbf (2,760 n)"," 10,800 lbf/in2 (74.5 mpa)","  1,430,000 lbf/in2 (9.86 gpa)"," 5,940lbf/in2 (41.0 mpa)"," radial 4.0%, tangential 7.1%, volumetric 10.9%, t/r ratio 1.8",, the heartwood is rated as moderate to low in decay resistance.," overall, pitch pine works fairly well with most tools, though the resin can gum up tools and clog sandpaper. pitch pine glues and finishes well."
" pond pine, marsh pine", pinus serotina, eastern united states (altantic coastal plain regions)," 50-65 ft (15-20 m) tall, 2-3 ft (.6-1 m) trunk diameter", 38 lbs/ft3 (610 kg/m3)," 740 lbf (3,290 n)"," 11,600 lbf/in2 (80.0 mpa)","  1,750,000 lbf/in2 (12.07 gpa)"," 7,540 lbf/in2 (52.0 mpa)"," radial 5.1%, tangential 7.1%, volumetric 11.2%, t/r ratio 1.4",, the heartwood is rated as moderate to low in decay resistance.," overall, pond pine works fairly well with most tools, though the resin can gum up tools and clog sandpaper. pond pine glues and finishes well."
 ponderosa pine, pinus ponderosa, western north america," 100-165 ft (30-50 m) tall, 2-4 ft (.6-1.2 m) trunk diameter", 28 lbs/ft3 (450 kg/m3)," 460 lbf (2,050 n)"," 9,400 lbf/in2 (64.8 mpa)","  1,290,000 lbf/in2 (8.90 gpa)"," 5,320 lbf/in2 (36.7 mpa)","radial 3.9%, tangential 6.2%, volumetric 9.7%, t/r ratio 1.6", the heartwood is rated as moderate to low in decay resistance., ponderosa pine works well with both hand and machine tools. glues and finishes well.," veneer, plywood, sheathing, subflooring, boxes, crates, posts/poles, interior trim,cabinetry, and construction lumber."
" radiata pine,montereypine, insignis pine", pinus radiata, native to central and southern coastal california; <br />also widely planted throughout the southern hemisphere," 80-100 ft (24-30 m) tall, 2-3 ft (.6-1m) trunk diameter", 32 lbs/ft3 (515 kg/m3)," 710 lbf (3,150 n)"," 11,480 lbf/in2 (79.2 mpa)","  1,458,000 lbf/in2 (10.06 gpa)"," 6,030 lbf/in2 (41.6 mpa)","radial 3.4%, tangential 6.7%, volumetric 10.7%, t/r ratio 2.0", the heartwood is rated as non-durable to perishable in regards to decay resistance. the sapwood is readily treated withpreservativesand is used in exterior applications., radiata pine works well with both hand and machine tools. glues and finishes well.," veneer, plywood, paper (pulpwood), boxes/crates, and construction lumber."
" red pine, norway pine", pinus resinosa, northeastern north america," 65-100 ft (20-30 m) tall, 2-3 ft (.6-1 m) trunk diameter", 34 lbs/ft3 (545 kg/m3)," 560 lbf (2,490 n)"," 11,000 lbf/in2 (75.9 mpa)"," 1,630,000 lbf/in2 (11.24 gpa)"," 6,070 lbf/in2 (41.9 mpa)"," radial 3.8%, tangential 7.2%, volumetric 11.3%, t/r ratio 1.9", heartwood is rated as moderately durable to non-durable regarding decay resistance. red pine is readily treated withpreservativesand can thereafter be used in exterior applications such as posts or utility poles.," red pine is easy to work with both hand and machine tools. glues and finishes well, though excess resin can sometimes cause problems with its paint-holding ability."," utility poles, posts, railroad ties, paper (pulpwood), and construction lumber."
 sand pine, pinus clausa, southeastern united states (florida and coastal alabama)," 16-30 ft (5-9 m) tall, 1 ft (.3 m) trunk diameter", 34 lbs/ft3 (545 kg/m3)," 730 lbf (3,250 n)"," 11,600 lbf/in2 (80.0 mpa)","  1,410,000 lbf/in2 (9.72 gpa)"," 6,920 lbf/in2 (47.7 mpa)"," radial 3.9%, tangential 7.3%, volumetric 10.0%, t/r ratio 1.9",, the heartwood is rated as moderate to low in decay resistance.," overall, sand pine works fairly well with most tools, though the resin can gum up tools and clog sandpaper. sand pine glues and finishes well."
 scots pine, pinus sylvestris, europe and northern asia," 65-115 ft (20-35 m) tall, 2-3 ft (.6-1 m) trunk diameter", 34 lbs/ft3 (550 kg/m3)," 540 lbf (2,420 n)"," 12,080 lbf/in2 (83.3 mpa)"," 1,461,000 lbf/in2 (10.08 gpa)"," 6,020 lbf/in2 (41.5 mpa)"," radial 5.2%, tangential 8.3%, volumetric 13.6%, t/r ratio 1.6", heartwood is rated as moderately durable to non-durable regarding decay resistance. scots pine is readily treated withpreservativesand can thereafter be used in exterior applications such as posts or utility poles., scots pine is easy to work with both hand and machine tools. glues and finishes well.," utility poles, posts, boxes/crates, flooring, paper (pulpwood), and construction lumber."
 shortleaf pine, pinus echinata," southeastern united states, though also widely grown on plantations"," 65-100 ft (20-30 m) tall, 2-3 ft (.6-1 m) trunk diameter", 35 lbs/ft3 (570 kg/m3)," 690 lbf (3,070 n)"," 13,100 lbf/in2 (90.3 mpa)","  1,750,000 lbf/in2 (12.10 gpa)"," 7,270 lbf/in2 (50.1 mpa)"," radial 4.6%, tangential 7.7%, volumetric 12.3%, t/r ratio 1.7",, the heartwood is rated as moderate to low in decay resistance.," overall, shortleaf pine works fairly well with most tools, though the resin can gum up tools and clog sandpaper. it has a moderate dulling effect on cutting edges. shortleaf pine glues and finishes well."
 slash pine, pinus elliottii," southeastern united states, though also widely grown on plantations"," 60-100 ft (18-30 m) tall, 2-3 ft (.6-1 m) trunk diameter", 41 lbs/ft3 (655 kg/m3)," 760 lbf (3,380 n)"," 16,300 lbf/in2 (112.4 mpa)","  1,980,000 lbf/in2 (13.70 gpa)"," 8,140 lbf/in2 (56.1 mpa)"," radial 5.4%, tangential 7.6%, volumetric 12.1%, t/r ratio 1.4", the heartwood is rated as moderately resistant to decay.," overall, slash pine works fairly well with most tools, though the resin can gum up tools and clog sandpaper. slash pine glues and finishes well."," slash pine is used for heavy construction, such as bridges, beams, poles, railroad ties, etc. it's also used for making plywood, wood pulp, and veneers."
 spruce pine, pinus glabra, southeastern united states (coastal plain)," 65-100 ft (20-30 m) tall, 2-3 ft (.6-1 m) trunk diameter", 33 lbs/ft3 (525 kg/m3),"700 lbf (3,110 n)"," 10,300 lbf/in2 (71.0 mpa)","  1,405,000 lbf/in2 (9.69 gpa)"," 5,660 lbf/in2 (39.0 mpa)", no data available, the heartwood is rated as moderate to low in decay resistance.," overall, spruce pine works fairly well with most tools, though the resin can gum up tools and clog sandpaper. spruce pine glues and finishes well."," southern yellow pine is used for heavy construction, such as bridges, beams, poles, railroad ties, etc. it's also used for making plywood, wood pulp, and veneers."
 sugar pine, pinuslambertiana, mountainous regions of pacific coast of united states," 130-200 ft (40-60 m) tall, 3-5 ft (1-1.5 m) trunk diameter", 25 lbs/ft3 (400 kg/m3)," 380 lbf (1,690 n)"," 8,200 lbf/in2 (56.6 mpa)"," 1,190,000 lbf/in2 (8.21 gpa)"," 4,460 lbf/in2 (30.8 mpa)"," radial 2.9%, tangential 5.6%, volumetric 7.9%, t/r ratio 1.9", the heartwood is rated as moderate to low in decay resistance., sugar pine is easy to work with both hand and machine tools. glues and finishes well.," crates, boxes, interior millwork,construction lumber, andmusical instruments (piano keys)."
" sumatran pine, merkus pine", pinus merkusii, southeast asia (primarily indonesia)," 100-130 ft (30-40 m) tall, 2-3 ft (.6-1 m) trunk diameter", 44 lbs/ft3 (710 kg/m3),"950 lbf (4,230 n)"," 13,980 lbf/in2 (96.4 mpa)"," 2,161,000 lbf/in2 (14.90 gpa)","7,100 lbf/in2 (49.0 mpa)"," radial 5.8%, tangential 8.8%, volumetric 14.6%, t/r ratio 1.5", heartwood is rated as non-durable to perishable regarding decay resistance. sumatran pine is also susceptible to termite/insect attack.," overall, sumatran pine works fairly well with most tools, though the resin can gum up tools and clog sandpaper. sumatran pine glues and finishes well."," paper (pulpwood), flooring, furniture, matchsticks, and construction lumber."
 table mountain pine, pinus pungens, eastern united states (primarilyappalachianmountain region)," 50-65 ft (15-20 m) tall, 1-2 ft (.3-.6 m) trunk diameter", 36 lbs/ft3 (575 kg/m3)," 730 lbf (3,250 n)"," 11,600 lbf/in2 (80.0 mpa)","  1,550,000 lbf/in2 (10.69 gpa)"," 6,830 lbf/in2 (47.1 mpa)"," radial 3.4%, tangential 6.8%, volumetric 10.9%, t/r ratio 2.0",, the heartwood is rated as moderate to low in decay resistance.," overall, table mountain pine works fairly well with most tools, though the resin can gum up tools and clog sandpaper. table mountain pine glues and finishes well."
" virginia pine, scrub pine", pinus virginiana, eastern united states," 50-65 ft (15-20 m) tall, 1-2 ft (.3-.6 m) trunk diameter", 32 lbs/ft3 (515 kg/m3)," 740 lbf (3,290 n)"," 13,000 lbf/in2 (89.7 mpa)","  1,520,000 lbf/in2 (10.48 gpa)"," 6,710 lbf/in2 (46.3 mpa)"," radial 4.2%, tangential 7.2%, volumetric 11.9%, t/r ratio 1.7",, the heartwood is rated as moderate to low in decay resistance.," overall, virginia pine works fairly well with most tools, though the resin can gum up tools and clog sandpaper. virginia pine glues and finishes well."
" western white pine, idaho white pine", pinusmonticola, mountainous regions of western north america," 100-150 ft (30-46 m) tall, 3-5 ft (1-1.5 m) trunk diameter", 27 lbs/ft3 (435 kg/m3)," 420 lbf (1,870 n)"," 9,700 lbf/in2 (66.9 mpa)"," 1,460,000 lbf/in2 (10.07 gpa)"," 5,040 lbf/in2 (34.8 mpa)"," radial 4.1%, tangential 7.4%, volumetric 11.8%, t/r ratio 1.8", the heartwood is rated as moderate to low in decay resistance., western white pine is easy to work with both hand and machine tools. glues and finishes well.," veneer, plywood, crates, boxes, wooden matches, interior millwork, carving, and construction lumber."
hoop pine,araucariacunninghamii,eastern australia and new guinea (also grown on plantations),"100-200 ft (30-60 m) tall, 3-6 ft (1-1.8 m) trunk diameter",31 lbs/ft3 (500 kg/m3),"750 lbf (3,320 n)","12,320 lbf/in2 (85.0 mpa)","1,706,000 lbf/in2 (11.77 gpa)","6,800 lbf/in2 (46.9 mpa)"," radial 3.4%, tangential 5.4%, volumetric 9.1%, t/r ratio 1.6",rated as non-durable to perishable; poor insect resistance. also susceptible to fungal staining.,"clear sections of wood are easy to work with hand and machine tools. sections with knots can be problematic and result in tearout or uneven sanding due to the difference in density of the two regions. glues, finishes, and turns well.","furniture, plywood, paper (pulpwood), turned objects, and small specialty wood items."
"huon pine, rimu, new zealand red pine",dacrydium spp. (and the closely relatedlagarostrobos franklinii),"australia, new zealand, and southeast asia","65-100 ft (20-30 m) tall, 2-4 ft (.6-1.2 m) trunk diameter",35 lbs/ft3 (560 kg/m3),"920 lbf (4,110 n)","11,070 lbf/in2 (76.3 mpa)","1,339,000 lbf/in2 (9.23 gpa)","6,320 lbf/in2 (43.6 mpa)"," radial 4.4%, tangential 6.1%, volumetric 10.9%, t/r ratio 1.4","varies depending on species and application. generally regarded as having good durability in marine applications, though <span style=""color #000000;"">dacrydium spp. are</span>rated as non-durable in applications of direct ground contact.","generally easy to work with both hand and machine tools, though wood with wavy or knotty grain can be slightly problematic. glues, finishes, and turns well.","furniture, turned objects, flooring, veneer, and boatbuilding."
norfolk island pine,araucaria heterophylla, endemic to norfolk island (also planted as an ornamental tree),"165-230 ft (50-70 m) tall, 4-6 ft (1.2-1.8 m) trunk diameter",31 lbs/ft3 (495 kg/m3),"650 lbf (2,890 n)","11,730 lbf/in2 (80.9 mpa)","1,723,000 lbf/in2 (11.89 gpa)","6,420 lbf/in2 (44.3 mpa)"," radial 3.5%, tangential 5.3%, volumetric 8.9%, t/r ratio 1.5",rated as non-durable to perishable; poor insect resistance. also susceptible to fungal staining.,"clear sections of wood are easy to work with hand and machine tools. sections with knots can be problematic and result in tearout or uneven sanding due to the difference in density of the two regions. glues, finishes, and turns well.","furniture, plywood, paper (pulpwood), turned objects, and small specialty wood items."
parana pine, araucaria angustifolia,southern brazil,"65-115 ft (20-35 m) tall, 2-3 ft (.6-1 m) trunk diameter",34 lbs/ft3 (545 kg/m3),"810 lbf (3,610 n)","13,390 lbf/in2 (92.3 mpa)","1,648,000 lbf/in2 (11.37 gpa)","7,570 lbf/in2 (52.2 mpa)"," radial 3.8%, tangential 7.4%, volumetric 11.6%, t/r ratio 1.9", rated as non-durable to perishable; poor insect resistance.," easy to work with hand or machine tools. however, parana pine has a tendency to warp and distort during drying, and compression wood may be present in the wood, which cause boards to further distort after ripping or resawing. glues and finishes well."," veneer, furniture, flooring, and interior millwork."
" australian cypress,white cypress pine"," callitris glaucophylla (syn. c. glauca, c. columellaris)", australia," 65-100 ft (20-30 m) tall, 1.5-2 ft (.5-.6 m) trunk diameter", 41 lbs/ft3 (650 kg/m3)," 1,360 lbf (6,060 n)"," 11,550 lbf/in2 (79.6 mpa)"," 1,351,000 lbf/in2 (9.32 gpa)"," 7,460 lbf/in2 (51.5 mpa)"," radial 3.7%, tangential 4.9%, volumetric 8.7%, t/r ratio 1.3"," reported to be very durable regarding decay resistance, and is also resistant to insect attack."," generally easy to work, though frequent small knots can sometimes cause tearout or other machining difficulties. glues and finishes well."," veneer, plywood, flooring, furniture, and other light construction purposes."
" pink ivory, red ivorywood", berchemia zeyheri, southern africa," 100-130 ft (30-40 m) tall, 3-5 ft (1-1.5 m) trunk diameter"," 65 lbs/ft3 (1,035 kg/m3)","3,230 lbf (14,370 n)"," 20,020 lbf/in2 (138.1 mpa)"," 2,193,000 lbf/in2 (15.12 gpa)"," 11,630 lbf/in2 (80.2 mpa)"," radial 4.8%, tangential 7.2%, volumetric 12.1%, t/r ratio 1.5"," rated as durable to very durable regarding decay resistance, pink ivory is said to have excellent weathering characteristics though it is seldom used in applications where this would be an issue."," pink ivory has a pronounced blunting effect on cutting edges, and it's fairly difficult to work in board form. tearout can occur on figured or quartersawn sections during planing. pink ivory is much more common in applications involving carving or turning, and it turns and finishes well."," carving, veneers, inlay, knife handles, billiard cues, chessmen, and other turned objects."
pistachio,pistacia vera,"native to iran, also cultivated in the<br />mediterraneanand middle east regions, and california","20-30 ft (6-10 m) tall, 6-12 in (15-30 cm) trunk diameter",54 lbs/ft3 (865 kg/m3)*,"1,930 lbf (8,590 n)",no data available,no data available,no data available,no data available, no data available., no data available.," inlays, musical instruments, carvings, knife scales, and turned objects."
" sycamore, american plane", platanus occidentalis, eastern united states,"75-120 ft (23-37 m) tall, 3-8 ft (1-2.4 m) trunk diameter",  34 lbs/ft3 (545 kg/m3)," 770 lbf (3,430 n)"," 10,000 lbf/in2 (69.0 mpa)"," 1,420,000 lbf/in2 (9.79 gpa)"," 5,380 lbf/in2 (37.1 mpa)"," radial 5.0%, tangential 8.4%, volumetric 14.1%, t/r ratio 1.7"," sycamore is rated as non-durable to perishable regarding decay resistance, and is susceptible to insect attack."," overall, sycamore works easily with both hand and machine tools, though the interlocked grain can be troublesome in surfacing and machining operations at times. sycamore turns, glues, and finishes well. responds poorly to steam bending."," veneer, plywood, interior trim, pallets/crates, flooring, furniture, particleboard, paper (pulpwood), tool handles, and other turned objects."
" london plane, european plane", platanus x acerifolia, western europe," 65-115 ft (20-35 m) tall, 3-5 ft (1-1.5 m) trunk diameter",  35 lbs/ft3 (560 kg/m3)," 940 lbf (4,180 n)"," 10,830 lbf/in2 (74.7 mpa)"," 1,291,000 lbf/in2 (8.90 gpa)"," 5,910 lbf/in2 (40.8 mpa)"," radial ~6%, tangential ~10%, volumetric ~16%, t/r ratio ~1.7"," london plane is rated as non-durable to perishable regarding decay resistance, and is susceptible to insect attack."," overall, london plane works easily with both hand and machine tools, though tearout can sometimes occur in the rays of perfectly quartersawn sections during planing. london plane turns, glues, and finishes well."," veneer, plywood, interior trim, pallets/crates, flooring, furniture, carvings, and other small specialty wood objects."
 plum, prunus domestica, widely cultivated in temperate areas worldwide,"20-40 ft (6-12 m) tall, 1-1.5 ft (.3-.4 m) trunk diameter", 50 lbs/ft3 (795 kg/m3)," 1,550 lbf (6,900 n)*"," 12,810 lbf/in2 (88.4 mpa)","1,478,000 lbf/in2 (10.19 gpa)", no data available, no data available, no data available.," areas with straight and clear grain are easy to work with hand or machine tools. care must be taken when surfacing irregular grain or knots to avoid tearout. plum glues, turns, and finishes well."," turned objects, musical instruments, inlay, and knife handles."
" poplar, tulip poplar, yellow poplar", liriodendron tulipifera, eastern united states," 130-160 ft (40-50 m) tall, 6-8 ft (1.8-2.5 m) trunk diameter",  29 lbs/ft3 (455 kg/m3)," 540 lbf (2,400 n)"," 10,100 lbf/in2 (69.7 mpa)"," 1,580,000 lbf/in2 (10.90 gpa)"," 5,540 lbf/in2 (38.2 mpa)"," radial 4.6%, tangential 8.2%, volumetric 12.7%, t/r ratio 1.8", heartwood is rated as being moderately durable to non-durable; susceptible to insect attack.," very easy to work in almost all regards, one of poplar's only downsides is its softness. due to its low density, poplar can sometimes leave fuzzy surfaces and edges especially during shaping or sanding. sanding to finer grits of sandpaper may be necessary to obtain a smooth surface."," seldom used for its appearance, (except in the case of <a href=""http//www.wood-database.com/lumber-identification/hardwoods/rainbow-poplar/"">rainbow poplar), poplar is a utility wood in nearly every sense. it's used for pallets, crates, upholstered furniture frames, paper (pulpwood), and plywood. poplar veneer is also used for a variety of applications either dyed in various colors, or on hidden undersides of veneered panels to counteract the pull of the glue on an exposed side that has been veneered with another, more decorative wood species."
 balsam poplar, populus balsamifera, canada and northern united states," 80-100 ft (25-30 m) tall, 3-5 ft (1.0-1.5 m) trunk diameter", 23 lbs/ft3 (370 kg/m3)," 300 lbf (1,330 n)"," 6,800 lbf/in2 (46.9 mpa)"," 1,100,000 lbf/in2 (7.59 gpa)"," 4,020 lbf/in2 (27.7 mpa)"," radial 3.0%, tangential 7.1%, volumetric 10.5%, t/r ratio 2.4", no data available., no data available., no data available.
"black poplar, lombardypoplar, mappa burl", populusnigra,"europe, western asia, northern africa; planted as an ornamental in north america","65-100 ft (20-30 m) tall, 3-5 ft (1-1.5 m) trunk diameter", 24 lbs/ft3 (385 kg/m3),"460 lbf (2,020 n)"," 9,230 lbf/in2 (63.7 mpa)"," 1,045,000 lbf/in2 (7.21 gpa)","5,220 lbf/in2 (36.0 mpa)"," radial 4.0%, tangential 9.3%, volumetric 12.3%, t/r ratio 2.3"," rated as non-durable, and alsosusceptibleto insect attack."," easy to work with hand and machine tools, though sharp cutters are necessary when planing to avoid fuzzysurfaces, (subsequent fine-sanding may be necessary to obtain a smooth surface). wood has atendencyto warp and distort during drying. glues and finishes well.","utility lumber, furniture carcasses, boxes and crates, plywood, and laminated construction lumber. burls are used for drum shells, fine furniture, veneer, and inlays."
" poplar, tulip poplar, yellow poplar", liriodendron tulipifera, eastern united states," 130-160 ft (40-50 m) tall, 6-8 ft (1.8-2.5 m) trunk diameter",  29 lbs/ft3 (455 kg/m3)," 540 lbf (2,400 n)"," 10,100 lbf/in2 (69.7 mpa)"," 1,580,000 lbf/in2 (10.90 gpa)"," 5,540 lbf/in2 (38.2 mpa)"," radial 4.6%, tangential 8.2%, volumetric 12.7%, t/r ratio 1.8", heartwood is rated as being moderately durable to non-durable; susceptible to insect attack.," very easy to work in almost all regards, one of poplar's only downsides is its softness. due to its low density, poplar can sometimes leave fuzzy surfaces and edges especially during shaping or sanding. sanding to finer grits of sandpaper may be necessary to obtain a smooth surface."," seldom used for its appearance, (except in the case of <a href=""http//www.wood-database.com/lumber-identification/hardwoods/rainbow-poplar/"">rainbow poplar), poplar is a utility wood in nearly every sense. it's used for pallets, crates, upholstered furniture frames, paper (pulpwood), and plywood. poplar veneer is also used for a variety of applications either dyed in various colors, or on hidden undersides of veneered panels to counteract the pull of the glue on an exposed side that has been veneered with another, more decorative wood species."
" white poplar, silver poplar", populus alba, from southern/central europe to central asia," 50-80 ft (15-25 m) tall, 2-3 ft (.6-1.0 m) trunk diameter", 28 lbs/ft3 (440 kg/m3),"410 lbf (1,820 n)"," 9,430 lbf/in2 (65.0 mpa)"," 1,290,000 lbf/in2 (8.90 gpa)", no data available," radial 3.2%, tangential 5.2%, volumetric 8.4%, t/r ratio", no data available., no data available., no data available.
" poplar, tulip poplar, yellow poplar", liriodendron tulipifera, eastern united states," 130-160 ft (40-50 m) tall, 6-8 ft (1.8-2.5 m) trunk diameter",  29 lbs/ft3 (455 kg/m3)," 540 lbf (2,400 n)"," 10,100 lbf/in2 (69.7 mpa)"," 1,580,000 lbf/in2 (10.90 gpa)"," 5,540 lbf/in2 (38.2 mpa)"," radial 4.6%, tangential 8.2%, volumetric 12.7%, t/r ratio 1.8", heartwood is rated as being moderately durable to non-durable; susceptible to insect attack.," very easy to work in almost all regards, one of poplar's only downsides is its softness. due to its low density, poplar can sometimes leave fuzzy surfaces and edges especially during shaping or sanding. sanding to finer grits of sandpaper may be necessary to obtain a smooth surface."," seldom used for its appearance, (except in the case of <a href=""http//www.wood-database.com/lumber-identification/hardwoods/rainbow-poplar/"">rainbow poplar), poplar is a utility wood in nearly every sense. it's used for pallets, crates, upholstered furniture frames, paper (pulpwood), and plywood. poplar veneer is also used for a variety of applications either dyed in various colors, or on hidden undersides of veneered panels to counteract the pull of the glue on an exposed side that has been veneered with another, more decorative wood species."
