Repository: rkn2/Roman-material-database-info

﻿# Roman-material-database

ABSTRACT: The Historic Materials Database is an interactive database of construction materials used in antiquity. This is the first step of my larger PhD project that will enable a wider audience to create 3D and virtual reality (VR) models of historic structures.  By helping a user build accurate models, my project will provide new perspectives of historic buildings and cities to historians, archaeologists, and others who study the past.

TEAM MEMBERS AND ROLES: 

Project director:	Becca Napolitano, graduate student at Princeton in Civil Engineering (rkn2@princeton.edu)

Project manager:	Becca Napolitano

Technical lead: 	Becca Napolitano

File: data_cleaning/output.csv (part 9 of 10)
Common Name(s),Scientific Name,Distribution,Tree Size,Average Dried Weight,Janka Hardness,Modulus of Rupture,Elastic Modulus,Crushing Strength,Shrinkage,Rot Resistance,Workability,Common Uses
" primavera, prima vera"," roseodendrondonnell-smithii (syn. cybistax donnell-smithii, tabebuia donnell-smithii)", central america (also grown on plantations),"65-100 ft (20-30 m) tall, 2-3 ft (.6-1.0 m) trunk diameter",29lbs/ft3 (465 kg/m3)," 710 lbf (3,170 n)"," 10,230 lbf/in2 (70.5 mpa)"," 1,133,000 lbf/in2 (7.81 gpa)"," 5,850 lbf/in2 (40.4 mpa)"," radial 3.1%, tangential 5.1%, volumetric 8.6%, t/r ratio 1.6"," heartwood is somewhat resistant to decay, though it is susceptible to insect attack. primavera has good overall weathering properties. also, heartwood and sapwood are not well defined and look similar in color, with the sapwood being perishable."," although primavera frequently has interlocked and irregular grain, it is overall quite easy to work most likely on account of its rather low density compared to other hardwoods. it does, however, have a moderate blunting effect on cutting edges, so carbide tools are recommended. primavera also tends to split when nailed or screwed, so pilot holes are recommended despite the wood's softness. turns, glues, stains, and finishes well."," veneer, furniture, cabinetry, and interior trim."
" prosopis juliflora, mesquite", prosopis juliflora," mexico, central and south america"," 50-65 ft (15-20 m) tall, 4 ft (1.2 m) trunk diameter", 50 lbs/ft3 (800 kg/m3)," 2,620 lbf (11,650 n)"," 16,750 lbf/in2 (115.5 mpa)","1,759,000 lbf/in2 (12.13 gpa)"," 9,760 lbf/in2 (67.3 mpa)"," radial 4.6%, tangential 8.1%, volumetric 12.6%, t/r ratio 1.8"," prosopis juliflora is considered durable to very durable regarding decay resistance, though it is susceptible to insect attack. prosopis juliflora has excellent weathering properties."," working properties are largely dictated by the quality of the wood itself. mesquite that is clear and free from defects is easy to work with hand and machine tools, but irregular grain or knots can be challenging. glues, turns, and finishes well."," flooring, firewood, turned objects, cabinetry, and furniture."
" purpleheart, amaranth",  peltogyne spp., central and south america (from mexico down to southern brazil)," 100-170 ft (30-50 m) tall, 3-5 ft (1-1.5 m) trunk diameter",56 lbs/ft3 (905 kg/m3)," 2,520 lbf (11,190 n)"," 22,000 lbf/in2 (151.7 mpa)","  2,937,000 lbf/in2 (20.26 gpa)"," 12,140 lbf/in2 (83.7 mpa)","radial 3.8%, tangential 6.4%, volumetric 10.6%, t/r ratio 1.7"," purpleheart is rated as being very durable, and resists both decay and most insect attacks, though it has been reported to be susceptible to attack from marine borers."," working with purpleheart can present some unique challenges if the wood is heated with dull tools, or if cutter speeds are too high, purpleheart will exude a gummy resin that can clog tools and complicate the machining process. depending on the grain orientation, can be difficult to plane without tearout. purpleheart also has a moderate dulling effect on cutters."," inlays/accent pieces, flooring, furniture, boatbuilding, heavy construction, and a variety of specialty wood items."
" pyinma, asian satinwood, crepe myrtle", lagerstroemia spp., southeast asia,"40-65 ft (12-20 m) tall, 2-3 ft (.6-1 m) trunk diameter", 44 lbs/ft3 (705 kg/m3)," 1,090 lbf (4,850 n)"," 14,120 lbf/in2 (97.4 mpa)"," 1,566,000 lbf/in2 (10.8 gpa)"," 9,300 lbf/in2 (64.1 mpa)"," radial 4.4%, tangential 6.8%, volumetric 12.7%, t/r ratio 1.5"," rated as moderately durable to durable regarding decay resistance, withintermediateresistance to insect attack."," generally easy to work, producing good results, though pieces with curly grain (as with any species of figured wood) will be inevitably moredifficultto plane and machine without tearout. doesn't have the blunting effect on cutters that true satinwoods exhibit. turns, glues, andfinisheswellpolishes to a high luster."," furniture, boatbuilding, general utility work (within its native range), turned objects, and other small specialty items."
" quebracho, quebracho colorado, red quebracho"," schinopsis spp. <br />(s.balansae, s. brasiliensis,s.lorentzii, s. quebracho-colorado)", tropical south america," 30-50 ft (9-15 m) tall, 1-3 ft (.3-1 m) trunk diameter"," 77 lbs/ft3 (1,235 kg/m3)"," 4,570 lbf (20,340 n)"," 20,540lbf/in2 (141.7 mpa)"," 2,407,000 lbf/in2 (16.60 gpa)"," 12,080 lbf/in2 (83.3 mpa)"," radial 4.3%, tangential 8.2%, volumetric 13.1%, t/r ratio 1.9"," quebracho isratedas very durable, and is also resistant to insect attacks. quebracho also has excellentweatheringcharacteristics."," difficult to work on account of its density and irregular grain. high cutting resistance, as well aspronouncedblunting effect on cutters. dries slowlyand tends to crack, check, and warp while drying. turns and finishes well, and also able to take on a high natural polish without any finishing agents.","heavy construction, railroad cross-ties, and fence posts (within its natural range), as well as furniture, and turned objects (when exported)."
queenwood,swartzia spp.,peru,no data available,58 lbs/ft3 (935 kg/m3),"2,170 lbf (9,670 n)*",no data available,no data available,no data available,no data available, no data available.,"good workability, turns well. prone to end checking during drying.","turned objects, and other small specialty wood items."
 quina, myroxylon peruiferum, southern mexico and central and south america," 65-100 ft (20-30 m) tall, 2-3 ft (.6-1.0 m) trunk diameter", 58lbs/ft3 (930 kg/m3)," 2,200 lbf (9,790 n)"," 22,770 lbf/in2 (157.0 mpa)"," 2,430,000 lbf/in2 (16.76 gpa)"," 12,250 lbf/in2 (84.5 mpa)"," radial 3.8%, tangential 6.2%, volumetric 10.0%, t/r ratio 1.6"," rated as very durable in regards to decay resistance, with mixed reports on susceptibility to insect attack."," quina has a noticeable blunting effect on cutting edges. working characteristics are rated as fair to poor, on account of both its density and its interlocked grain. staining or gluing can sometimes be problematic, though the wood finishes well."," flooring, furniture, interior trim, heavy construction, and turned objects."
 ramin, gonystylus spp., southeast asia,"65-100 ft (20-30 m) tall, 2-3 ft (.6-1 m) trunk diameter", 41 lbs/ft3 (655 kg/m3)," 1,210 lbf (5,400 n)"," 18,180 lbf/in2 (120.9 mpa)"," 2,255,000 lbf/in2 (15.55 gpa)"," 9,580 lbf/in2 (66.0 mpa)"," radial 4.6%, tangential 8.9%, volumetric 13.6%, t/r ratio 1.9"," rated as non-durable to perishable regarding decay resistance, and alsosusceptibleto insect attacks."," overall good working characteristics with both hand and machine tools. however, ramin does have atendencytosplinterduring cross-cutting operations. glues, turns, and finishes well."," furniture, cabinetry, veneer, plywood, flooring, utilitylumber, dowels, tool handles, and otherturned objects."
raspberry jam,acacia acuminata,southern australia,"10-23 ft (3-7 m) tall, 1 ft (.3 m) trunk diameter","65 lbs/ft3 (1,040 kg/m3)","3,100 lbf (13,810 n)*","18,850 lbf/in2 (130.0 mpa)**","2,683,000 lbf/in2 (18.50 gpa)**","10,150 lbf/in2 (70.0 mpa)**"," radial 2.1%, tangential 3.2%, volumetric 5.4%, t/r ratio 1.5", rated as very durable; good insect resistance., no data available.,"fence posts, turned objects, and other small specialty wood objects."
" redheart, chakte kok", erythroxylum spp. and simira spp., southern mexico to southern brazil and paraguay," 50-65ft (15-20 m) tall, 1-1.5 ft (.3-.5 m) trunk diameter", 40 lbs/ft3 (640 kg/m3)," 1,210 lbf (5,380 n)"," 14,320lbf/in2 (98.7 mpa)","  1,497,000 lbf/in2 (10.32 gpa)","6,690 lbf/in2 (46.2 mpa)"," radial 2.8%, tangential 8.2%, volumetric 10.6%, t/r ratio 2.9", laboratory tests have shown redheart to be moderately durable to attack by decay fungi.," redheart has good working characteristics, and planes,machines, and sands well. turns, glues, and finishes well, though a brown color shift is to be expected.","turned objects, inlays, veneer, fine furniture, and small specialty wood items."
" redwood, sequoia, coast redwood, california redwood, vavona (burl)", sequoia sempervirens, coastal northwestern united states (from southwestern oregon to central california)," 200-300 ft (60-90 m) tall, 6-12 ft (1.8-3.7 m) trunk diameter",  26 lbs/ft3 (415 kg/m3)," 450 lbf (2,000 n)"," 8,950 lbf/in2 (61.7 mpa)","  1,220,000 lbf/in2 (8.41 gpa)"," 5,690 lbf/in2 (39.2 mpa)"," radial 2.4%, tangential 4.7%, volumetric 6.9%, t/r ratio 2.0", rated as moderately durable to very durable regarding decay resistance. lumber from old-growth trees tends to be more durable than that from younger second-growth trees.," typically easy to work with hand tools or machinery, but planer tearout can occur on figured pieces with curly, wavy, or irregular grain. glues and finishes well."," veneer, construction lumber, beams, posts, decking, exterior furniture, and trim. burls and other forms of figured redwood are also used in turning, musical instruments, and other small specialty items."
" rengas, borneo rosewood, tiger rengas", gluta spp. and melanorrhoea spp.,from india to papua new guinea," 100-130 ft (30-40 m) tall, 2-4 ft (.6-1.2 m) trunk diameter",  48 lbs/ft3 (765 kg/m3)," 1,720 lbf (7,650 n)"," 13,100 lbf/in2 (90.3 mpa)","  1,915,000 lbf/in2 (13.20 gpa)"," 8,380 lbf/in2 (57.8 mpa)","radial 2.9%, tangential 5.3%, volumetric 8.2%, t/r ratio 1.8"," rated as moderately durable, though not resistant to termites or other insects."," severely dulls cutting tools due to a high silica content. otherwise, wood is fairly easy to work and glues and finishes well."," turned objects, cabinetry, furniture, and other specialty wood items."
"huon pine, rimu, new zealand red pine",dacrydium spp. (and the closely relatedlagarostrobos franklinii),"australia, new zealand, and southeast asia","65-100 ft (20-30 m) tall, 2-4 ft (.6-1.2 m) trunk diameter",35 lbs/ft3 (560 kg/m3),"920 lbf (4,110 n)","11,070 lbf/in2 (76.3 mpa)","1,339,000 lbf/in2 (9.23 gpa)","6,320 lbf/in2 (43.6 mpa)"," radial 4.4%, tangential 6.1%, volumetric 10.9%, t/r ratio 1.4","varies depending on species and application. generally regarded as having good durability in marine applications, though <span style=""color #000000;"">dacrydium spp. are</span>rated as non-durable in applications of direct ground contact.","generally easy to work with both hand and machine tools, though wood with wavy or knotty grain can be slightly problematic. glues, finishes, and turns well.","furniture, turned objects, flooring, veneer, and boatbuilding."
 amazon rosewood, dalbergia spruceana," brazil, venezuela, and bolivia", no data available," 68 lbs/ft3 (1,085 kg/m3)","2,620 lbf (11,650 n)", no data available, no data available,no data available,no data available," no data available, though being a dense rosewood, it's most likely very durable."," amazon rosewood can be fairly difficult to work on account of its density, which is very close to that of <a href=""http//www.wood-database.com/lumber-identification/hardwoods/cocobolo/"">cocobolo. (it also needs to be glued with careas domost other true rosewoods.) amazon rosewood turns and finishes well, and can be polished to a high natural luster."," knife scales, guitars (back/sides), pens, and other small turned objects."
" brazilian rosewood, bahia rosewood, jacaranda", dalbergia nigra, brazil," 100-130 ft (30-40 m) tall, 3-4 ft (1-1.2 m) trunk diameter", 52 lbs/ft3 (835 kg/m3)," 2,790 lbf (12,410 n)"," 19,570 lbf/in2 (135.0 mpa)","2,020,000 lbf/in2 (13.93 gpa)"," 9,740 lbf/in2 (67.2 mpa)"," radial 2.9%, tangential 4.6%, volumetric 8.5%, t/r ratio 1.6"," heartwood is rated as very durable to decay resistance, and is also resistant to insect attack."," easy to work with both hand and machine tools, though it may have a slight blunting effect on cutting edges. brazilian rosewood turns, and finishes well, though it can sometimes be difficult to glue due to its high natural oil content."," veneer, fine furniture, cabinetry, flooring, musical instruments (acoustic guitars, piano cases, etc.), turned objects, and other small wooden specialty items."
 burmese rosewood, dalbergiaoliveri," primarily myanmar (formerly burma), and other southeast asian nations"," 50-100 ft (15-30 m) tall, 1-3 ft (.3-1 m) trunk diameter", 59 lbs/ft3 (940 kg/m3)," 2,710 lbf (12,060 n)", no data available, no data available, no data available," radial ~2%, tangential ~5%, volumetric ~7%"," rated as very durable regarding decay resistance, with mixed resistance to insect attacks."," generally easy to work with both hand and machine tools, though it can blunt cutting edges rapidly. care should be taken ingluing and finishing, due to natural oils in the wood that can disrupt the drying process. turns and polishes well."," furniture, flooring, musical instruments (percussion), turned objects, and other small specialty wood items."
" east indian rosewood, indian rosewood", dalbergia latifolia," india, sri lanka, and indonesia"," 100 ft (30 m) tall, 2-4 ft (.6-1.2 m) trunk diameter",  52 lbs/ft3 (830 kg/m3),"2,440 lbf (10,870 n)"," 16,590 lbf/in2 (114.4 mpa)","  1,668,000 lbf/in2 (11.50 gpa)","8,660 lbf/in2 (59.7 mpa)"," radial 2.7%, tangential 5.9%, volumetric 8.5%, t/r ratio 2.2", rated as very durable and resistant to termite attack.," east indian rosewood can be difficult to work with tools because of its interlocked grain and density. the wood can sometimes contain chalky deposits that will rapidly dull cutting edges. glues and finishes well, though color from the wood's natural resins can inadvertently bleed onto surrounding surfaces when applying a finish, so care must be taken on the initial seal coats."," fine furniture, musical instruments, veneer, turned and other specialty wood objects."
" honduran rosewood, honduras rosewood", dalbergia stevensonii, belize (british honduras)," 50-100 ft (15-30 m) tall, 3 ft (1 m) trunk diameter"," 64 lbs/ft3 (1,025 kg/m3)"," 2,200 lbf (9,790 n)", no data available," 3,190,000 lbf/in2 (22.00 gpa)",no data available,no data available," rated as very durable, with moderate insect resistance.","can be somewhat difficult to machine, and tends to ride over jointer blades, and hasa moderate blunting effect on cutting edges. because of its high oil content, gluing can be problematic, and the woods color can bleed into surrounding wood when applying a finish. turns well."," fine furniture, musical instruments, veneer, turned and other specialty wood objects."
" madagascar rosewood, palisander"," dalbergia spp. (d. baronii, d.greveana, d.madagascariensis, and d. monticola)", madagascar," 50-75 ft (15-23 m) tall, 1-3 ft (.3-1 m) trunk diameter", 58 lbs/ft3 (935 kg/m3)," 2,550 lbf (11,360 n)"," 24,020 lbf/in2 (165.7 mpa)"," 1,742,000 lbf/in2 (12.01 gpa)"," 11,100 lbf/in2 (76.6 mpa)"," radial 3.7%, tangential 6.5%, volumetric 10.3%, t/r ratio 1.8", ranges from moderately durable to very durable depending on the species.," generally easy to work with both hand and machine tools, though depending on thespecies, it can blunt cutting edges rapidly. care should be taken ingluing and finishing, due to natural oils in the wood that can disrupt the drying process. turns and polishes well."," veneer, musical instruments (guitar bodies and fingerboards), furniture, cabinetry, inlays, carving, turned objects, and other small specialty wood items."
"siamese rosewood, vietnamese rosewood, thailand rosewood, cambodian rosewood",dalbergia cochinchinensis,"thailand, cambodia, vietnam, and laos","65-100 ft (20-30 m) tall, 2-3 ft (.6-1 m) trunk diameter","65 lbs/ft3 (1,035 kg/m3)","2,430 lbf (10,790 n)","24,800 lbf/in2 (171.0 mpa)","2,375,000 lbf/in2 (16.38 gpa)","16,970 lbf/in2 (117.0 mpa)",no data available," reported to be very durable, though seldom used in applications where rot resistance is required."," despite its density and occasionally interlocked grain, workability is fairly good. as with all rosewoods, siamese rosewood can be difficult to glue or <a href=""http//www.wood-database.com/wood-articles/finishing-exotic-tropical-hardwoods/"">finish. turns well."," fine furniture, turned objects, musical instruments, and other small specialty wood items."
" yucatan rosewood, panama rosewood,nicaraguanrosewood", dalbergiatucurensis, central and south america,"65-100 ft (20-30 m) tall, 2-3 ft (.6-1 m) trunk diameter", 42 lbs/ft3 (680 kg/m3)," 1,210 lbf (5,400 n)","10,160 lbf/in2 (70.1 mpa)","1,125,000 lbf/in2 (7.76 gpa)","5,260 lbf/in2 (36.2 mpa)","radial 5.0%, tangential 6.8%, volumetric 9.9%, t/r ratio 1.4",rated as durable; moderate insect/borer resistance.," overall easier to work than other rosewoods, most likely onaccountof its lower density.yucatanrosewood also seems to have a lower oil content than other oily dalbergia rosewoods, so gluing and finishing properties are somewhat better. turns well and takes a nice polish."," turned objects, musical instruments, furniture, and small specialty wood objects."
" pau ferro, morado, bolivian rosewood, santos rosewood", machaerium spp. (machaerium scleroxylon), tropical south america (mainly brazil and bolivia)," 65-100 ft (20-30 m) tall, 3-5 ft (1-1.5 m) trunk diameter",  54 lbs/ft3 (865 kg/m3),"1,960 lbf (8,710 n)"," 17,750 lbf/in2 (122.4 mpa)"," 1,574,000 lbf/in2 (10.86 gpa)"," 8,830 lbf/in2 (60.9 mpa)"," radial 2.8%, tangential 6.7%, volumetric 9.9%, t/r ratio 2.4"," rated as verydurable, though quite susceptible to insect attack, and not recommended in direct ground contact."," pau ferro is considered overall to be of fair workability, as it can blunt the cutting edges of tools, and any irregular grain has a tendency to tearout during machining operations. also, many of the same challenges in gluing rosewoods are common to pau ferro as well. pau ferro turns and finishes well."," veneer, musical instruments, cabinetry, flooring, interior trim, turning, and other small specialty wood objects."
" rengas, borneo rosewood, tiger rengas", gluta spp. and melanorrhoea spp.,from india to papua new guinea," 100-130 ft (30-40 m) tall, 2-4 ft (.6-1.2 m) trunk diameter",  48 lbs/ft3 (765 kg/m3)," 1,720 lbf (7,650 n)"," 13,100 lbf/in2 (90.3 mpa)","  1,915,000 lbf/in2 (13.20 gpa)"," 8,380 lbf/in2 (57.8 mpa)","radial 2.9%, tangential 5.3%, volumetric 8.2%, t/r ratio 1.8"," rated as moderately durable, though not resistant to termites or other insects."," severely dulls cutting tools due to a high silica content. otherwise, wood is fairly easy to work and glues and finishes well."," turned objects, cabinetry, furniture, and other specialty wood items."
" pau ferro, morado, bolivian rosewood, santos rosewood", machaerium spp. (machaerium scleroxylon), tropical south america (mainly brazil and bolivia)," 65-100 ft (20-30 m) tall, 3-5 ft (1-1.5 m) trunk diameter",  54 lbs/ft3 (865 kg/m3),"1,960 lbf (8,710 n)"," 17,750 lbf/in2 (122.4 mpa)"," 1,574,000 lbf/in2 (10.86 gpa)"," 8,830 lbf/in2 (60.9 mpa)"," radial 2.8%, tangential 6.7%, volumetric 9.9%, t/r ratio 2.4"," rated as verydurable, though quite susceptible to insect attack, and not recommended in direct ground contact."," pau ferro is considered overall to be of fair workability, as it can blunt the cutting edges of tools, and any irregular grain has a tendency to tearout during machining operations. also, many of the same challenges in gluing rosewoods are common to pau ferro as well. pau ferro turns and finishes well."," veneer, musical instruments, cabinetry, flooring, interior trim, turning, and other small specialty wood objects."
" tiete rosewood, patagonian cherry, sirari", guibourtia hymenaeifolia (syn.g. chodatiana), south america," 130-165 ft (40-50 m) tall,3-6 ft (1-2 m) trunk diameter", 59 lbs/ft3 (945 kg/m3)," 2,790 lbf (12,410 n)"," 15,830 lbf/in2 (109.2 mpa)"," 2,030,000 lbf/in2 (14.00 gpa)", no data available," radial 4.0%, tangential 7.0%, volumetric 9.7%, t/r ratio 1.8"," no specific data is available on the decay resistance of tiete rosewood, but tests have shown that untreated wood used in exterior applications has a tendency to warp and check."," tiete rosewood is hard and dense, making it more difficult to work than lighter woods, but its straight and uniform grain give it a reasonable workability. also, wood species in the <a href=""http//www.wood-database.com/wood-identification/by-scientific-name/#guibourtia"">guibourtia genus tend to contain silica that can prematurely dull cutters."," interior flooring, turned objects, and other small specialty wood items."
"rubberwood, plantation hardwood, para rubbertree",hevea brasiliensis,"native to brazil, but extensivelycultivatedin tropical regions, especially in asia","75-100 ft (23-30 m) tall, 1-3 ft (.3-1 m) trunk diameter",37 lbs/ft3 (595 kg/m3),"960 lbf (4,280 n)","10,420 lbf/in2 (71.9 mpa)","1,314,000lbf/in2 (9.07 gpa)","6,110 lbf/in2 (42.1 mpa)"," radial 2.3%, tangential 5.1%, volumetric 7.5%, t/r ratio 2.2"," rubberwood is perishable, and has very little natural resistance to decay. it is alsosusceptibleto fungal staining and insect attacks."," easy to work with both hand and machine tools. rubberwood tends to warp and twist in drying, though it is fairly stable in service once seasoned. glues, stains, and finishes well.","furniture, cabinetry, interior millwork, kitchen woodenware (cutting boards, knifeblocks, etc.), and other small,specialtywood items."
" sapele, sapelli, sapeli", entandrophragma cylindricum,tropical africa," 100-150 ft (30-45 m) tall, 3-5 ft (1-1.5 m) trunk diameter",  42 lbs/ft3 (670 kg/m3)," 1,410 lbf (6,280 n)"," 15,930 lbf/in2 (109.9 mpa)"," 1,746,000 lbf/in2 (12.04 gpa)"," 8,750 lbf/in2 (60.4 mpa)"," radial 4.8%, tangential 7.2%, volumetric 12.8%, t/r ratio 1.5", heartwood ranges from moderately durable to very durable in regard to decay resistance.moderate insect/borer resistance.," sapele can be troublesome to work in some machining operations, (i.e., planing, routing, etc.), resulting in tearout due to its interlocked grain. it will also react when put into direct contact with iron, becoming discolored and stained. sapele has a slight blunting effect on cutters, but it turns, glues, and finishes well."," veneer, plywood, furniture, cabinetry, flooring, boatbuilding, musical instruments, turned objects, and other small wooden specialty items."
 sassafras, sassafras albidum, eastern united states," 50-65 ft (15-20 m) tall, 2-3 ft (.6-1.0 m) trunk diameter", 31 lbs/ft3 (495 kg/m3)," 630 lbf (2,800 n)"," 9,000 lbf/in2 (62.1 mpa)"," 1,120,000 lbf/in2 (7.72 gpa)"," 6,600 lbf/in2 (45.5 mpa)"," radial 4.0%, tangential 6.2%, volumetric 10.3%, t/r ratio 1.6", rated as durable to very durable.," easy to work with both hand and machine tools. sassafras also has good dimensional stability once dry. glues, stains, and finishes well.","utility lumber, fence posts, boatbuilding, and furniture."
" blackheart sassafras, tasmanian sassafras", atherosperma moschatum, australia," 50-80 ft (15-25 m) tall, 2-3 ft (.6-1.0 m) trunk diameter", 39 lbs/ft3 (620 kg/m3)," 1,090 lbf (4,860 n)"," 14,570 lbf/in2 (100.5 mpa)","1,827,000lbf/in2(12.60 gpa)"," 6,400 lbf/in2 (44.1 mpa)","radial 2.5%, tangential 6.3%, volumetric 8.9%, t/r ratio 2.5", rated as non-durable to perishable.," easy to work with both hand and machine tools. responds well to steam-bending operations, with little spring-back. turns, glues, stains, and finishes well.","cabinetry, furniture, flooring, musical instruments, carvings, and turned objects."
" pyinma, asian satinwood, crepe myrtle", lagerstroemia spp., southeast asia,"40-65 ft (12-20 m) tall, 2-3 ft (.6-1 m) trunk diameter", 44 lbs/ft3 (705 kg/m3)," 1,090 lbf (4,850 n)"," 14,120 lbf/in2 (97.4 mpa)"," 1,566,000 lbf/in2 (10.8 gpa)"," 9,300 lbf/in2 (64.1 mpa)"," radial 4.4%, tangential 6.8%, volumetric 12.7%, t/r ratio 1.5"," rated as moderately durable to durable regarding decay resistance, withintermediateresistance to insect attack."," generally easy to work, producing good results, though pieces with curly grain (as with any species of figured wood) will be inevitably moredifficultto plane and machine without tearout. doesn't have the blunting effect on cutters that true satinwoods exhibit. turns, glues, andfinisheswellpolishes to a high luster."," furniture, boatbuilding, general utility work (within its native range), turned objects, and other small specialty items."
" east indian satinwood, ceylon satinwood", chloroxylon swietenia," central and southern india, and sri lanka (formerly ceylon)"," 40-50 ft (12-15 m) tall, 1-1.5 ft (.3-.5 m) trunk diameter", 61 lbs/ft3 (975 kg/m3)," 2,620 lbf (11,650 n)"," 21,080 lbf/in2 (145.4 mpa)"," 2,111,000 lbf/in2 (14.56 gpa)"," 10,410 lbf/in2 (71.8 mpa)"," radial 5.7%, tangential 8.1%, volumetric 13.9%, t/r ratio 1.4"," rated as very durable regarding decay resistance, though susceptibleto insect attack."," difficult to work on account of its high density and interlocked grain. most surfacing and planing operations result in tearout,especiallyon quartersawn surfaces. pronounced blunting effect on cutters. turns superbly. glues and finishes wellable to take a high natural polish."," veneer, inlays, fine furniture, turned objects, and other small specialty items."
" east indian satinwood, ceylon satinwood", chloroxylon swietenia," central and southern india, and sri lanka (formerly ceylon)"," 40-50 ft (12-15 m) tall, 1-1.5 ft (.3-.5 m) trunk diameter", 61 lbs/ft3 (975 kg/m3)," 2,620 lbf (11,650 n)"," 21,080 lbf/in2 (145.4 mpa)"," 2,111,000 lbf/in2 (14.56 gpa)"," 10,410 lbf/in2 (71.8 mpa)"," radial 5.7%, tangential 8.1%, volumetric 13.9%, t/r ratio 1.4"," rated as very durable regarding decay resistance, though susceptibleto insect attack."," difficult to work on account of its high density and interlocked grain. most surfacing and planing operations result in tearout,especiallyon quartersawn surfaces. pronounced blunting effect on cutters. turns superbly. glues and finishes wellable to take a high natural polish."," veneer, inlays, fine furniture, turned objects, and other small specialty items."
" movingui, ayan, nigerian satinwood", distemonanthus benthamianus, west africa," 100-125 ft (30-38 m) tall, 3-5 ft (1-1.5 m) trunk diameter",  45 lbs/ft3 (720 kg/m3)," 1,280 lbf (5,680 n)"," 18,740 lbf/in2 (129.2 mpa)"," 1,773,000 lbf/in2 (12.23 gpa)","8,890 lbf/in2 (61.3 mpa)"," radial 3.5%, tangential 5.7%, volumetric 10.0%, t/r ratio 1.6"," rated as moderately durable regarding decay resistance, and moderately resistant to termite attack."," generally the wood is easy to work, though movingui can have up to 1.3% silica content by weight, which may result in blunting effects ranging from moderate to severe. quartersawn surfaces may be inclined to tearout during planing, and charring of the wood may occur during drilling. movingui glues, stains, and finishes well.responds moderately well to steam bending."," veneer, cabinetry, furniture, and flooring."
 west indian satinwood, zanthoxylum flavum(syn. fagara flava), caribbean," 30-40 ft (9-12 m) tall, 1-1.5 ft (30-46 cm) trunk diameter", 56 lbs/ft3 (900 kg/m3)," 1,820 lbf (8,100 n)", no data available, no data available, no data available," radial ~6%, tangential ~9%, volumetric ~15%, t/r ratio ~1.5"," reports range from durable to non-durableregardingdecay resistance, withintermediateresistance to insectattack."," difficult to work on account of its high density and interlocked grain. most surfacing and planing operations result in tearout,especiallyon quartersawn surfaces. pronounced blunting effect on cutters. turns superbly. glues and finishes wellable to take a high natural polish."," veneer, inlays, fine furniture, turned objects, and other small specialty items."
" amazique, amazoue, mozambique, ovangkol, shedua", guibourtia ehie, tropical west africa," 100-150 ft (30-45 m) tall, 3-5 ft (1-1.5 m) trunk diameter",  51 lbs/ft3 (825 kg/m3)," 1,330 lbf (5,900 n)","20,350 lbf/in2 (140.3 mpa)","  2,701,000 lbf/in2 (18.6 gpa)","9,320 lbf/in2 (64.2 mpa)"," radial 4.3%, tangential 8.3%, volumetric 12.1%, t/r ratio 1.9"," rated as moderately durable, with good resistance to insect attack."," overall a fairly easy wood to work, though ovangkol contains silica and can therefore dull cutters prematurely. also, if the grain is interlocked, or if there is other figure present in the wood, planing and other machining operations may be troublesome and cause tearout. turns, glues and finishes well."," veneer, furniture, cabinetry, turned objects, musical instruments, and flooring."
" sissoo, sheesham", dalbergia sissoo," primarily northern india, nepal, and pakistan, as well as western asia; also grown on plantations"," 35-65 ft (10-20 m) tall, 2-3 ft (.6-1 m) trunk diameter", 48 lbs/ft3 (770 kg/m3)," 1,660 lbf (7,380 n)"," 14,140lbf/in2 (97.5 mpa)"," 1,508,000lbf/in2 (10.40 gpa)"," 8,050 lbf/in2 (55.5 mpa)"," radial 3.1%, tangential 5.3%, volumetric 8.4%, t/r ratio 1.8", sissoo has good decayresistance and is rated as durable to very durable.," sissoo has good working characteristics, and responds well to nearly all machining operations (the exception being sections of wood with interlocked grain, which tend to tear out during surfacing). however, chalky deposits occasionally present in the wood can dull cutters quickly. sissoo turns, glues, and finishes well."," veneer, plywood, musical instruments (percussion), furniture, flooring, boatbuilding, carving, and turned objects."
 sheoak, allocasuarina spp. and casuarina spp., australia," 50-130 ft (15-40 m) tall, 1-2 ft (.3-.6 m) trunk diameter",47 lbs/ft3 (750 kg/m3)," 2,190 lbf (9,730 n)","15,230 lbf/in2 (105.0 mpa)","1,549,000 lbf/in2 (10.68 gpa)","6,820 lbf/in2 (47.0 mpa)"," radial 4.0%, tangential 10.8%, volumetric 14.8%, t/r ratio 2.8","varies depending on species, many are rated as non-durable, though some are moderately durable or durable. most species are susceptible to insect attack."," denser species can be difficult to work, and overall working properties are considered subpar when compared to domestic hardwoods such as oak (quercus spp.) finishes well.","flooring, cabinetry, tool handles, and other turned objects."
"shittim, red acacia, shittah",vachellia seyal (syn. acacia seyal),northern tropical africa,"25-50 ft (8-15 m) tall, 1-2 ft (.3-.6 m) trunk diameter",41 lbs/ft3 (660 kg/m3),"1,150 lbf (5,110 n)*","14,220 lbf/in2 (98.1 mpa)","1,550,000 lbf/in2(10.69 gpa)*","6,700 lbf/in2(46.2 mpa)*","radial 3.6%, tangential 5.8%, volumetric 9.5%, t/r ratio 1.6*", no data available., no data available., no data available.
" northern silky oak,australianlacewood", cardwellia sublimis," queensland, australia"," 50-80 ft (15-25 m) tall, 2-3 ft (.6-1.0 m) trunk diameter", 35 lbs/ft3 (560 kg/m3)," 840 lbf (3,740 n)"," 9,520 lbf/in2 (65.7 mpa)","  1,293,000 lbf/in2 (8.92 gpa)"," 5,680 lbf/in2 (39.2 mpa)"," radial 3.8%, tangential 7.2%, volumetric 11.5%, t/r ratio 1.9"," northern silky oak is rated from moderately durable to non-durable, and is also susceptible to insect attack."," overall a fairly easy wood to work with, though there may be some difficulty in planing, with tearout occurring. northern silky oak also has a medium to high blunting effect on cutting edges. glues and finishes well."," veneer, cabinetry, fine furniture, musical instruments, turned objects, and other small specialty items."
 southern silky oak, grevillea robusta," eastern coastal australia, also grown on plantations in south africa"," 65-100 ft (20-30 m) tall, 2-3 ft (.6-1.0 m) trunk diameter",37lbs/ft3 (590 kg/m3)," 880 lbf (3,930 n)"," 10,790 lbf/in2 (74.4 mpa)","  1,151,000 lbf/in2 (7.93 gpa)"," 5,080 lbf/in2 (35.0 mpa)"," radial 2.7%, tangential 7.7%, volumetric 10.5%, t/r ratio 2.9"," southern silky oak is rated as moderately durable to durable in regards to decay resistance, and it is also moderately resistant to most insect attacks."," overall a fairly easy wood to work with, though there may be some difficulty in planing, with tearout occurring. southern silky oak also has a moderate blunting effect on cutting edges. glues and finishes well."," veneer, cabinetry, fine furniture, musical instruments, turned objects, and other small specialty items."
" utile, sipo, sipo mahogany", entandrophragma utile, west and central africa," 150-200 ft (45-60 m) tall, 3-5 ft (1-1.5 m) trunk diameter", 40 lbs/ft3 (635 kg/m3)," 1,180 lbf (5,260 n)"," 15,060 lbf/in2 (103.8 mpa)"," 1,689,000 lbf/in2 (11.65 gpa)"," 8,280 lbf/in2 (57.1 mpa)"," radial 4.9%, tangential 6.9%, volumetric 11.8%, t/r ratio 1.4","rated as moderately durable to durable, with mixed reports on insect resistance.","utile can be troublesome to work in some machining operations, (i.e., planing, routing, etc.), resulting in tearout due to its interlocked grain. it will also react when put into direct contact with iron, becoming discolored and stained. turns, glues, and finishes well."," furniture,cabinetry, veneer, boatbuilding, flooring, and turned objects."
" tiete rosewood, patagonian cherry, sirari", guibourtia hymenaeifolia (syn.g. chodatiana), south america," 130-165 ft (40-50 m) tall,3-6 ft (1-2 m) trunk diameter", 59 lbs/ft3 (945 kg/m3)," 2,790 lbf (12,410 n)"," 15,830 lbf/in2 (109.2 mpa)"," 2,030,000 lbf/in2 (14.00 gpa)", no data available," radial 4.0%, tangential 7.0%, volumetric 9.7%, t/r ratio 1.8"," no specific data is available on the decay resistance of tiete rosewood, but tests have shown that untreated wood used in exterior applications has a tendency to warp and check."," tiete rosewood is hard and dense, making it more difficult to work than lighter woods, but its straight and uniform grain give it a reasonable workability. also, wood species in the <a href=""http//www.wood-database.com/wood-identification/by-scientific-name/#guibourtia"">guibourtia genus tend to contain silica that can prematurely dull cutters."," interior flooring, turned objects, and other small specialty wood items."
" sissoo, sheesham", dalbergia sissoo," primarily northern india, nepal, and pakistan, as well as western asia; also grown on plantations"," 35-65 ft (10-20 m) tall, 2-3 ft (.6-1 m) trunk diameter", 48 lbs/ft3 (770 kg/m3)," 1,660 lbf (7,380 n)"," 14,140lbf/in2 (97.5 mpa)"," 1,508,000lbf/in2 (10.40 gpa)"," 8,050 lbf/in2 (55.5 mpa)"," radial 3.1%, tangential 5.3%, volumetric 8.4%, t/r ratio 1.8", sissoo has good decayresistance and is rated as durable to very durable.," sissoo has good working characteristics, and responds well to nearly all machining operations (the exception being sections of wood with interlocked grain, which tend to tear out during surfacing). however, chalky deposits occasionally present in the wood can dull cutters quickly. sissoo turns, glues, and finishes well."," veneer, plywood, musical instruments (percussion), furniture, flooring, boatbuilding, carving, and turned objects."
" snakewood, letterwood, amourette", brosimum guianense(syn.piratinera guianensis), coastal regions of northeast south america," 65-80 ft (20-25 m) tall, 6-12 in (15-30 cm) trunk diameter"," 76 lbs/ft3 (1,210 kg/m3)"," 3,800 lbf (16,900 n)"," 28,270 lbf/in2 (195.0 mpa)","3,364,000 lbf/in2 (23.20 gpa)"," 17,260 lbf/in2 (119.0 mpa)"," radial 4.7%, tangential 6.0%, volumetric 10.7%, t/r ratio 1.3"," snakewood is reported to be very durable and also resistant to insect attack, though it is seldom used in exterior applications where durability would be an issue."," being closely related to <a href=""http//www.wood-database.com/lumber-identification/hardwoods/bloodwood/"">bloodwood, snakewood shares many of the same working properties; namely, the wood is extremely dense, and has a pronounced blunting effect on cutters. snakewood also tends to be quite brittle and can splinter easily while being worked. despite the difficulties of working it, snakewood turns well and finishes to a high polish."," inlay, veneer, violin bows, tool handles, and other small turned or specialty objects."
 sourwood, oxydendrum arboreum, southeastern united states," 30-65 ft (10-20 m) tall, 1-2 ft (.3-.6 m) trunk diameter",38 lbs/ft3 (610 kg/m3)," 940 lbf (4,180 n)"," 11,600 lbf/in2 (80.0 mpa)"," 1,540,000 lbf/in2 (10.62 gpa)","6,190 lbf/in2 (42.7 mpa)","radial 6.3%, tangential 8.9%, volumetric 15.2%, t/r ratio 1.4", no data available., no data available., no data available.
" tamarind, spalted tamarind", tamarindus indica, native to tropical africa; <br />widely planted throughout tropical regions worldwide," 50-80 ft (15-24 m) tall, 2-3 ft (.6-1 m) trunk diameter", 53 lbs/ft3 (850 kg/m3)," 2,690 lbf (11,970 n)"," 16,090 lbf/in2 (111.0 mpa)"," 1,918,000 lbf/in2 (13.22 gpa)"," 8,640 lbf/in2 (59.6 mpa)"," radial ~3%, tangential ~7%, volumetric ~11%"," heartwood is reported to bedurableto very durable regarding decayresistance, and also resistant to insectattack. sapwood is non-durable and prone to insect and fungal attack, as well as spalting."," because of its density and interlocked grain, tamarind is generally considered difficult to work. heartwood also has a pronounced blunting effect on cutting edges. turns, glues, and finishes wellthe heartwood is able to take a high natural polish."," furniture, carvings, turned objects, and other small specialty wood items."
 black spruce, picea mariana, northern north america," 30-50 ft (10-15 m) tall, 1-1.5 ft (.3-.5 m) trunk diameter",28lbs/ft3 (450 kg/m3)," 520 lbf (2,320 n)"," 10,100 lbf/in2 (69.7 mpa)","  1,523,000 lbf/in2 (10.50 gpa)"," 5,410 lbf/in2 (37.3 mpa)"," radial 4.1%, tangential 6.8%, volumetric 11.3%, t/r ratio 1.7", heartwood is rated as being slightly resistant to non-resistant to decay.," easy to work, as long as there are no knots present. glues and finishes well, though it can give poor (blotchy and inconsistent) results when being stained due to its closed pore structure. a sanding sealer, gel stain, or toner is recommended when coloring spruce."," paper (pulpwood), construction lumber, millwork, and crates."
 engelmann spruce, picea engelmannii, western north america," 130 ft (40 m) tall, 3 ft (1 m) trunk diameter", 24 lbs/ft3 (385 kg/m3)," 390 lbf (1,740 n)"," 9,010 lbf/in2 (62.2 mpa)","  1,369,000 lbf/in2 (9.44 gpa)"," 4,560 lbf/in2 (31.5 mpa)"," radial 3.8%, tangential 7.1%, volumetric 11.0%, t/r ratio 1.9", heartwood is rated as being slightly resistant to non-resistant to decay.," easy to work, as long as there are no knots present. glues and finishes well, though it can give poor (blotchy and inconsistent) results when being stained due to its closed pore structure. a sanding sealer, gel stain, or toner is recommended when coloring spruce."," construction lumber, sheathing, railroad ties, wood pulp, and papermaking; also used occasionally in place of <a href=""http//www.wood-database.com/lumber-identification/softwoods/sitka-spruce/"">sitka spruce on guitars and other musical instrument soundboards."
" norway spruce, european spruce, german spruce", picea abies, northern and central europe," 115-180 ft (35-55 m) tall, 3-5 ft (1-1.5 m) trunk diameter", 25 lbs/ft3 (405 kg/m3)," 380 lbf (1,680 n)"," 9,130 lbf/in2 (63.0 mpa)","  1,406,000 lbf/in2 (9.70 gpa)"," 5,150 lbf/in2 (35.5 mpa)"," radial 3.9%, tangential 8.2%, volumetric 12.9%, t/r ratio 2.1", heartwood is rated as being slightly resistant to non-resistant to decay.," easy to work, as long as there are no knots present. glues and finishes well, though it can give poor (blotchy and inconsistent) results when being stained due to its closed pore structure. a sanding sealer, gel stain, or toner is recommended when coloring spruce."," paper (pulpwood), construction lumber, millwork, crates, christmas trees, and musical instrument soundboards."
