Repository: rkn2/Roman-material-database-info

﻿# Roman-material-database

ABSTRACT: The Historic Materials Database is an interactive database of construction materials used in antiquity. This is the first step of my larger PhD project that will enable a wider audience to create 3D and virtual reality (VR) models of historic structures.  By helping a user build accurate models, my project will provide new perspectives of historic buildings and cities to historians, archaeologists, and others who study the past.

TEAM MEMBERS AND ROLES: 

Project director:	Becca Napolitano, graduate student at Princeton in Civil Engineering (rkn2@princeton.edu)

Project manager:	Becca Napolitano

Technical lead: 	Becca Napolitano

File: data_cleaning/output.csv (part 10 of 10)
Common Name(s),Scientific Name,Distribution,Tree Size,Average Dried Weight,Janka Hardness,Modulus of Rupture,Elastic Modulus,Crushing Strength,Shrinkage,Rot Resistance,Workability,Common Uses
" red spruce, adirondack spruce", picea rubens, eastern north america," 80-110 ft (24-34 m) tall, 2-4.5 ft (.6-1.4 m) trunk diameter", 27 lbs/ft3 (435 kg/m3)," 490 lbf (2,180 n)","9,580 lbf/in2 (66.0 mpa)","  1,560,000 lbf/in2 (10.76 gpa)","4,870 lbf/in2 (33.6 mpa)","radial 3.8%, tangential 7.8%, volumetric 11.8%, t/r ratio 2.1", heartwood is rated as being slightly resistant to non-resistant to decay.," easy to work, as long as there are no knots present. glues and finishes well, though it can give poor (blotchy and inconsistent) results when being stained due to its closed pore structure. a sanding sealer, gel stain, or toner is recommended when coloring spruce."," paper (pulpwood), construction lumber, millwork, crates, christmas trees, and musical instrument soundboards."
 sitka spruce, picea sitchensis, northwestern north america,"130-160 ft (40-50 m) tall, 4-6 ft (1.2-1.8 m) trunk diameter", 27 lbs/ft3 (425 kg/m3)," 510 lbf (2,270 n)"," 10,150 lbf/in2 (70.0 mpa)","  1,600,000 lbf/in2 (11.03 gpa)"," 5,550 lbf/in2 (38.2 mpa)"," radial 4.3%, tangential 7.5%, volumetric 11.5%, t/r ratio 1.7", heartwood is rated as being slightly resistant to non-resistant to decay.," easy to work, as long as there are no knots present. glues and finishes well, though it can give poor (blotchy and inconsistent) results when being stained due to its closed pore structure. a sanding sealer, gel stain, or toner is recommended when coloring spruce."," lumber, boxes/crates, furniture, millwork, aircraft components, musical instrument soundboards, boatbuilding (masts and spars), wind turbine blades, and virtually any application where a wood material with a good strength-to-weight ratio is needed."
 white spruce, picea glauca, northern north america," 110 ft (34 m) tall, 2-3 ft (.6-1.0 m) trunk diameter", 27 lbs/ft3 (425 kg/m3)," 480 lbf (2,140 n)","8,640 lbf/in2 (59.6 mpa)","  1,315,000 lbf/in2 (9.07 gpa)","4,730 lbf/in2 (32.6 mpa)"," radial 4.7%, tangential 8.2%, volumetric 13.7%, t/r ratio 1.7", heartwood is rated as being slightly resistant to non-resistant to decay.," easy to work, as long as there are no knots present. glues and finishes well, though it can give poor (blotchy and inconsistent) results when being stained due to its closed pore structure. a sanding sealer, gel stain, or toner is recommended when coloring spruce."," paper (pulpwood), construction lumber, millwork, and crates."
"sugi, japanese cedar",cryptomeria japonica, endemic to japan; commonly grown on plantations within asia,"100-165 ft (30-50 m) tall, 6-10 ft (2-3 m) trunk diameter",23 lbs/ft3 (360 kg/m3),"320 lbf (1,420 n)","5,280 lbf/in2 (36.4 mpa)","1,109,000 lbf/in2 (7.65 gpa)","4,060 lbf/in2 (28.0 mpa)"," radial 2.1%, tangential 6.8%, volumetric 10.5%, t/r ratio 3.2",rated as moderately durable to durable; moderateinsect/borer resistance.,"generally easy to work with hand or machine tools, though knotty areas can be troublesome. responds poorly to steam bending. glues, stains, and finishes well.","siding, paneling, furniture, fences, boatbuilding, and small specialty items."
" sumac, staghorn sumac", rhus spp. (rhus typhina), northeastern united states," 30-40 ft (10-12 m) tall, 6-12 in(15-30 cm) trunk diameter", 33 lbs/ft3 (530 kg/m3)," 680 lbf (3,030 n)"," 10,200 lbf/in2 (70.4 mpa)"," 1,190,000 lbf/in2 (8.21 gpa)"," 5,940 lbf/in2 (41.0 mpa)",no data available," sumac is rated as being non-durable to perishable regarding decay resistance, and is alsosusceptibleto insect attack."," sumac is generally easy to work, yet its low density can produce fuzzy surfaces that need to be cleaned up with sanding."," small specialty items, carving, turned objects, and inlay."
" sweetbay, swamp magnolia", magnolia virginiana, southeastern united states," 50-80 ft (15-24 m) tall, 2-3 ft (.6-1 m) trunk diameter", 34 lbs/ft3 (545 kg/m3), 810 lbf (3.600 n)*," 10,900 lbf/in2 (75.2 mpa)"," 1,640,000 lbf/in2 (11.31 gpa)"," 5,680 lbf/in2 (39.2 mpa)"," radial 4.7%, tangential 8.3%, volumetric 12.9%, t/r ratio 1.8"," rated as non-durable to perishable regarding decay resistance, and alsosusceptibleto insect attack."," generally easy to work with both hand and machine tools. turns, glues, stains, and finishes well."," veneer, plywood, interior trim,upholstered furniture frames, and general utility wood."
" sweetgum, redgum, sapgum", liquidambar styraciflua, southeastern united states,"65-100 ft (20-30 m) tall, 2-3 ft (.6-1 m) trunk diameter", 34 lbs/ft3 (545 kg/m3)," 850 lbf (3,780 n)"," 12,500 lbf/in2 (86.2 mpa)"," 1,640,000 lbf/in2 (11.31 gpa)"," 6,320 lbf/in2 (43.6 mpa)"," radial 5.3%, tangential 10.2%, volumetric 15.8%, t/r ratio 1.9"," heartwood sections are rated as moderately durable to non-durable regarding decay resistance, while the sapwood is perishable. alsosusceptibleto insect attack."," generally easy to work, though planing can produce tearout due to interlocked grain. sweetgum is known to warp and distort badly duringinitialdrying. (after initial drying, distortion is significantly less, but the wood still experiences anappreciableamount of movement in service.) turns, glues, stains, and finishes well. responds moderately well to steam bending."," veneer, plywood, furniture (speaker/acoustic cabinets), interior trim, boxes/crates, and turned objects."
" sycamore, american plane", platanus occidentalis, eastern united states,"75-120 ft (23-37 m) tall, 3-8 ft (1-2.4 m) trunk diameter",  34 lbs/ft3 (545 kg/m3)," 770 lbf (3,430 n)"," 10,000 lbf/in2 (69.0 mpa)"," 1,420,000 lbf/in2 (9.79 gpa)"," 5,380 lbf/in2 (37.1 mpa)"," radial 5.0%, tangential 8.4%, volumetric 14.1%, t/r ratio 1.7"," sycamore is rated as non-durable to perishable regarding decay resistance, and is susceptible to insect attack."," overall, sycamore works easily with both hand and machine tools, though the interlocked grain can be troublesome in surfacing and machining operations at times. sycamore turns, glues, and finishes well. responds poorly to steam bending."," veneer, plywood, interior trim, pallets/crates, flooring, furniture, particleboard, paper (pulpwood), tool handles, and other turned objects."
" sycamore maple, european sycamore", acer pseudoplatanus, europe and southwestern asia," 80-115 ft (25-35 m) tall, 3-4 ft (1.0-1.2 m) trunk diameter", 38 lbs/ft3 (615 kg/m3)," 1,050 lbf (4,680 n)"," 14,220 lbf/in2 (98.1 mpa)","  1,438,000 lbf/in2 (9.92 gpa)"," 7,980 lbf/in2 (55.0 mpa)"," radial 4.5%, tangential 7.8%, volumetric 12.3%, t/r ratio 1.7", rated as non-durable to perishable in regard to decay resistance.," fairly easy to work with both hand and machine tools, though maple has a tendency to burn when being machined with high-speed cutters such as in a router. turns, glues, and finishes well, though blotches can occur when staining, and a pre-conditioner, gel stain, or toner may be necessary to get an even color."," veneer, paper (pulpwood), boxes, crates/pallets, musical instruments, turned objects, and other small specialty wood items."
" tamarack, american larch, eastern larch", larix larcina, canada and northeastern united states," 50-65 ft (15-20 m) tall, 1-2 ft (.3-.6 m) trunk diameter", 37 lbs/ft3 (595 kg/m3)," 590 lbf (2,620 n)"," 11,600 lbf/in2 (80.0 mpa)"," 1,640,000 lbf/in2 (11.31 gpa)"," 7,160 lbf/in2 (49.4 mpa)"," radial 3.7%, tangential 7.4%, volumetric 13.6%, t/r ratio 2.0", moderately durable regarding decay resistance.," most hand and machine operations produce good results. however, tamarack is high in silica content and will blunt cutting edges. also, because of the disparity between the soft earlywood and the hard latewood, sanding can create dips and uneven surfaces."," snowshoes, utility poles, posts, rough lumber, boxes/crates, and paper (pulpwood)."
" tamarind, spalted tamarind", tamarindus indica, native to tropical africa; <br />widely planted throughout tropical regions worldwide," 50-80 ft (15-24 m) tall, 2-3 ft (.6-1 m) trunk diameter", 53 lbs/ft3 (850 kg/m3)," 2,690 lbf (11,970 n)"," 16,090 lbf/in2 (111.0 mpa)"," 1,918,000 lbf/in2 (13.22 gpa)"," 8,640 lbf/in2 (59.6 mpa)"," radial ~3%, tangential ~7%, volumetric ~11%"," heartwood is reported to bedurableto very durable regarding decayresistance, and also resistant to insectattack. sapwood is non-durable and prone to insect and fungal attack, as well as spalting."," because of its density and interlocked grain, tamarind is generally considered difficult to work. heartwood also has a pronounced blunting effect on cutting edges. turns, glues, and finishes wellthe heartwood is able to take a high natural polish."," furniture, carvings, turned objects, and other small specialty wood items."
" tambootie (variously spelled as tambuti, tambotie, etc.), sandalo", spirostachys africana, southern africa," 30-50 ft (9-15 m) tall, 1-1.5 ft (30-46 cm) trunk diameter", 60 lbs/ft3 (955 kg/m3)," 2,480 lbf (11,010 n)","14,890 lbf/in2(102.7 mpa)","1,487,000 lbf/in2(9.08 gpa)","8,920 lbf/in2(61.5 mpa)"," radial 2.8%, tangential 5.4%, volumetric 8.2%, t/r ratio 1.9"," tambootie heartwood is rated as being very durable, and is also resistant to insect attack."," overall, tambootie has good workingcharacteristics, and despite its high density, responds well to machining operations. however, blunting effect on cutters is medium to severe. also, because of the presence of natural oils, the wood can be difficult to sand. glues, turns, and finishes well, able to take on a high natural polish."," carvings, furniture, turned objects, and other small, specialty wood items."
tanoak,notholithocarpus densiflorus,western united states,"65-100 ft (20-30 m) tall, 3-5 ft (1-1.5 m) trunk diameter",42 lbs/ft3 (675 kg/m3),"1,420 lbf (6,290 n)","16,650 lbf/in2 (114.8 mpa)","2,071,000 lbf/in2 (14.29 gpa)","8,250 lbf/in2 (56.9 mpa)"," radial 4.9%, tangential 11.7%, volumetric 17.3%, t/r ratio 2.4",rated as non-durable to perishable; poor insect resistance.,"good workability with machine or hand tools, though lumber can be challenging to dry without defects or discoloration. poor dimensional stability. glues, stains, and finishes well.","veneer, flooring, railroad cross-ties, and furniture."
 tatajuba, bagassaguianensis, northeastern south america," 65-100 ft (20-30 m) tall, 2-3 ft (.6-1 m) trunk diameter", 50 lbs/ft3 (800 kg/m3)," 1,720 lbf (7,650 n)"," 17,930 lbf/in2 (123.7 mpa)"," 2,752,000 lbf/in2 (18.98 gpa)"," 11,440 lbf/in2 (78.9 mpa)"," radial 4.4%, tangential 5.9%, volumetric 9.6%, t/r ratio 1.3"," tatajuba has been reported to be durable to very durable regarding decay resistance, with goodresistanceto insectattack. however, it's reported to have rather poorweatheringcharacteristics."," good overall workability, though pieces with interlocked grain may pose a risk of tearout during planing (particularlyquartersawnsurfaces). also, its high silica content means that it will dull cutting edges faster than usual. turns, glues, and finishes well."," flooring, decking, boatbuilding, cabinetry, furniture, veneer, and turned objects."
" teak, burmese teak", tectona grandis, native to southern asia,," 100-130 ft (30-40 m) tall, 3-5 ft (1-1.5 m) trunk diameter", 41 lbs/ft3 (655 kg/m3)," 1,070 lbf (4,740 n)"," 14,080 lbf/in2 (97.1 mpa)"," 1,781,000 lbf/in2 (12.28 gpa)"," 7,940 lbf/in2 (54.8 mpa)"," radial 2.6%, tangential 5.3%, volumetric 7.2%, t/r ratio 2.0"," teak has been considered by many to be the gold standard for decay resistance, and its heartwood is rated as very durable. teak is also resistant to termites, though it is only moderately resistant to marine borers and powder post beetles."," easy to work in nearly all regards, with the only caveat being that teak contains a high level of silica (up to 1.4%) which has a pronounced blunting effect on cutting edges. despite its natural oils, teak usually glues and finishes well, though in some instances it may be necessary to wipe the surface of the wood with a solvent prior to gluing/finishing to reduce the natural oils on the surface of the wood."
" afrormosia, afromosia, african teak", pericopsis elata, west africa,"100-150 ft (30-46 m) tall, 3-5 ft (1-1.5 m) trunk diameter",  45 lbs/ft3 (725 kg/m3)," 1,570 lbf (6,980 n)"," 14,920 lbf/in2 (102.9 mpa)"," 1,715,000 lbf/in2 (11.83 gpa)"," 9,570 lbf/in2 (66.0 mpa)"," radial 3.2%, tangential 6.2%, volumetric 9.9%, t/r ratio 1.9"," rated as very durable regarding decay resistance, and is also resistant to termites and other insects."," in nearly all regards, afrormosia is easy to work with both hand and machine tools, though surfacing boards with interlocking grain may cause tearout. other downsides include a slight blunting effect on cutting edges, and the development of dark stains if left in contact with iron in damp conditions. afrormosia turns, glues, stains, and finishes well."," boatbuilding, veneer, flooring, and furniture."
" cumaru, brazilian teak", dipteryx odorata, northern south america," 130-160 ft (40-50 m) tall, 3-5 ft (1-1.5 m) trunk diameter","  68 lbs/ft3 (1,085 kg/m3)"," 3,330 lbf (14,800 n)"," 25,390 lbf/in2 (175.1 mpa)"," 3,237,000 lbf/in2 (22.33 gpa)"," 13,850 lbf/in2 (95.5 mpa)"," radial 5.3%, tangential 7.7%, volumetric 12.6%, t/r ratio 1.5"," cumaru has excellent durability and weathering properties. the wood is rated as very durable regarding decay resistance, though it may be susceptible to some insect attacks."," tends to be difficult to work on account of its density and interlocked grain. if the grain is not too interlocked, cumaru can be surface-planed to a smooth finish. however, the wood contains silica and will have a moderate blunting effect on tool cutters. due to its high oil content and density, cumaru can present difficulties in gluing, and pre-boring is necessary when screwing or nailing the wood."," flooring, cabinetry, furniture, heavy construction, docks, railroad ties, bearings, handles, and other turned objects."
"rhodesian teak, zambesi redwood",baikiaea plurijuga,primarily zimbabwe (formerly rhodesia) and other countries in southern africa,"50-65 ft (15-20 m) tall, 1-2 ft (.3-.6 m) trunk diameter",56 lbs/ft3 (890 kg/m3),"2,990 lbf (13,300 n)","12,220 lbf/in2 (84.3 mpa)","1,230,000 lbf/in2 (8.48 gpa)","9,600 lbf/in2 (66.2 mpa)"," radial 2.6%, tangential 4.5%, volumetric 6.9%, t/r ratio 1.7"," rated as very durable; good insect resistance, though sapwood is prone to insect attack."," can be difficult to work because of high cutting resistancesaws slowly, and has a tendency to ride up over jointer knives. also, due to its high silica content, cutting edges become severely blunted. however, the wood is stable in service, and glues, turns, and finishes well."," flooring, veneer, millwork, fretboards, and turned objects."
thuya (burl), tetraclinis articulata,atlas mountain region,"20-50 ft (6-15 m) tall, 1-2 ft (.3-.6 m) trunk diameter",42 lbs/ft3 (680 kg/m3),"1,160 lbf (5,140 n)","13,600 lbf/in2(93.8 mpa)*","1800,000 lbf/in2(12.41 gpa)*","7,750 lbf/in2(53.4 mpa)*","radial 4.5%, tangential 5.1%, <br />longitudinal 3.3%, volumetric 12.9%, t/r ratio 1.1**",rated as durable; goodinsect/borerresistance.," like most other burls, thuya burl can be difficult to work, and care must be taken to avoid tearout. most shaping/planing operations will result in torn grain, and should be performed by hand with very sharp tools. sands and finishes well.","carvings, veneer, decorative boxes, turned objects, and other small speciality wood items."
" goncalo alves, tigerwood, jobillo", astronium graveolens (syn. a. fraxinifolium), from mexico southward to brazil," 100-130 ft (30-40 m) tall, 3-5 ft (1-1.5 m) trunk diameter",57lbs/ft3 (905 kg/m3)," 2,170 lbf (9,640 n)"," 16,970 lbf/in2 (117.0 mpa)"," 2,401,000 lbf/in2 (16.56 gpa)"," 10,770 lbf/in2 (74.2 mpa)"," radial 4.2%, tangential 7.8%, volumetric 11.2%, t/r ratio 1.9"," goncalo alves has excellent weathering properties, and is rated as very durable regarding decay resistance."," goncalo alves is generally not too difficult to work, despite its high density. figured pieces with irregular grain can pose a challenge in planing and machining operations. goncalo alves can also have a moderate blunting effect on cutters. the wood is very resistant to moisture absorption, which can make it difficult to glue. goncalo alves turns and finishes well."," flooring, veneers, furniture, cabinetry, carving, turned objects, and other small wood specialty objects such as pool cues, archery bows, knife handles, etc."
" tigre caspi, tiger caspi", zygia cataractae, central and south america, no data available,"66lbs/ft3(1,065 kg/m3)","2,420 lbf(10,770 n)*", no data available, no data available, no data available,"radial 7.6%, tangential 10.2%, volumetric 17.9%, t/r ratio 1.3", no data available., no data available.,"flooring (within its native range), turned objects, and other small specialty wood items."
 timborana, piptadenia spp., central america and brazil," 65-100 ft (20-30 m) tall, 2-3 ft (.6-1.0 m) trunk diameter",50 lbs/ft3 (800 kg/m3)," 1,550 lbf (6,880 n)"," 17,410 lbf/in2 (120.0 mpa)"," 2,380,000 lbf/in2 (16.41 gpa)"," 10,300 lbf/in2 (71.0 mpa)"," radial 4.6%, tangential 6.9%, volumetric 10.8%, t/r ratio 1.5"," timborana is generally regarded as durable or moderately durable regarding decay resistance, though it issusceptibleto insect attack."," timborana has a fairly high blunting effect on cutters due to its silica content. the wood is also somewhat difficult to surface, owing to its interlocked grain and density. timborana glues and finishes well."," in the united states, timborana is used mainly for flooring material. it is also occasionally imported as turning stock. within its native range, timborana is also used for heavy construction, interior millwork, and furniture."
 tineo, weinmannia trichosperma, south america (mainly chile and argentina)," 65-100 ft (20-30 m) tall, 2-3 ft (.6-1.0 m) trunk diameter", 44 lbs/ft3 (710 kg/m3)," 1,030 lbf (4,570 n)"," 13,050 lbf/in2 (90.0 mpa)","1,568,000lbf/in2(10.81 gpa)"," 6,400 lbf/in2 (44.1 mpa)"," radial ~4%, tangential ~8%, volumetric ~13%"," rated as non-durable, and also susceptible to insect attack."," works well with both hand and machine tools. glues, turns, and finishes well."," veneer, furniture, interiormillwork, and turned objects."
tornillo,cedrelinga catenaeformis,tropical south america,"65-115 ft (20-35 m) tall, 3-6 ft (1-1.9 m) trunk diameter",35 lbs/ft3 (555 kg/m3),"950 lbf (4,230 n)","9,870 lbf/in2 (68.1 mpa)","1,574,000 lbf/in2 (10.86 gpa)"," 5,950 lbf/in2 (41.1 mpa)"," radial 3.8%, tangential 6.9%, volumetric 12.6%, t/r ratio 1.8", rated as moderately durable; poor insect resistance.," easy to work with hand or machine tools, yet due to it's low density and interlocked grain, fuzzy surfaces may result from some machining operations. extra sanding or very sharp tools may be necessary to obtain a smooth finish. turns, glues, and finishes well."," furniture, turned objects, construction/utility wood, and paper (pulpwood)."
"ailanthus, tree of heaven, chinese sumac",ailanthus altissima,native to china; widely naturalized worldwide,"65-100 ft (20-30 m) tall, 2-3 ft (.6-1 m) trunk diameter",37 lbs/ft3 (600 kg/m3),"1,420 lbf (6,300 n)","11,060 lbf/in2 (76.2 mpa)","1,623,000 lbf/in2 (11,19 gpa)","6,680 lbf/in2 (46.1 mpa)"," radial 6.1%, tangential 10.8%, volumetric 17.1%, t/r ratio 1.8", no data available; reported to have good insect resistance.," easy to work with hand and machine tools. turns, glues, stains, and finishes well.","cabinetry, turned objects, and paper (pulpwood)."
 tulipwood, dalbergia decipularis (also dalbergia frutescens), northeastern brazil," 20-30 ft (6-9 m) tall, less than 1 ft (.3 m) trunk diameter", 60 lbs/ft3 (970 kg/m3)," 2,500 lbf (11,120 n)", no data available, no data available,no data available,"reported to be stable in use, with shrinkage rates likely similar to other <a href=""http//www.wood-database.com/wood-identification/by-scientific-name/#dalbergia"">rosewoods."," reported as having a low decay resistance, although it is resistant to insect attack.", tends to be difficult to work due to its high density; also has a blunting effect on cutters. can be difficult to glue do to an abundance of natural oils and high density. turns very well and takes a high polish.," veneer, fine furniture, inlay, marquetry, musical instruments (percussion), and small turned objects."
" black tupelo, blackgum",nyssasylvatica, eastern north america,"65-100 ft (20-30 m) tall, 2-3 ft (.6-1.0 m) trunk diameter",34 lbs/ft3 (545 kg/m3),"800 lbf (3,570 n)","9,500 lbf/in2 (65.5 mpa)","1,188,000 lbf/in2 (8.19 gpa)","5,470 lbf/in2 (37.7 mpa)"," radial 5.1%, tangential 8.7%, volumetric 14.4%, t/r ratio 1.7", rated as non-durable to perishable; also susceptible to insect attack.," easily worked with hand or machine tools, though tupelo has a tendency to warp while drying, and has a high amount of movement in service. responds well to power-carving, with little fuzz-up."," carving, furniture, crates/boxes, and utility wood."
" water tupelo, tupelo-gum",nyssa aquatica, southeastern united states,"65-100 ft (20-30 m) tall, 2-3 ft (.6-1.0 m) trunk diameter",34 lbs/ft3 (550 kg/m3),"870 lbf (3,870 n)","9,650 lbf/in2 (66.5 mpa)","1,250,000 lbf/in2 (8.62 gpa)","5,910 lbf/in2 (40.8 mpa)"," radial 4.2%, tangential 7.6%, volumetric 12.5%, t/r ratio 1.8", rated as non-durable to perishable; also susceptible to insect attack.,"easily worked with hand or machine tools, though tupelo has a tendency to warp while drying, and has a high amount of movement in service. responds well to power-carving, with little fuzz-up."," carving, furniture, crates/boxes, and utility wood."
 turpentine, syncarpia glomulifera, australia," 100-180 ft (30-55 m) tall, 3-4 ft (.9-1.2 m) trunk diameter",  59 lbs/ft3 (940 kg/m3)," 2,750 lbf (12,230 n)"," 21,600 lbf/in2 (149.0 mpa)","  2,245,000 lbf/in2 (15.50 gpa)"," 11,650 lbf/in2 (80.3 mpa)","radial 5.7%, tangential 10.4%, volumetric 16.7%, t/r ratio 1.8",, heartwood is reported to be very durable and resistant to decay from both fungi and insects.," can be difficult to work due to its high density, which has a tendancy to dull cutting edges. finishes to a high luster. turns well."
" tzalam,caribbeanwalnut, sabicu, false tamarind", lysiloma spp. (l.bahamense and l.latisiliquum), mexico and central america," 50-65 ft (15-20 m) tall, 2-3 ft (.6-1 m) trunk diameter", 49 lbs/ft3 (780 kg/m3)," 1,400 lbf (6,230 n)"," 12,800 lbf/in2 (88.3 mpa)"," 1,900,000 lbf/in2 ( 13.10 gpa)", no data available," radial 2.7%, tangential 7.2%, volumetric 9.5%, t/r ratio 2.7"," reported to be very durable, and also resistant to most insect attacks."," overall working properties are good, though tzalam may blunt tool edges faster than usual. turns, glues, and finishes well. able to take a high natural polish."," flooring, exterior furniture, interior trim, veneer, turned objects, and other small,specialtywood items."
" utile, sipo, sipo mahogany", entandrophragma utile, west and central africa," 150-200 ft (45-60 m) tall, 3-5 ft (1-1.5 m) trunk diameter", 40 lbs/ft3 (635 kg/m3)," 1,180 lbf (5,260 n)"," 15,060 lbf/in2 (103.8 mpa)"," 1,689,000 lbf/in2 (11.65 gpa)"," 8,280 lbf/in2 (57.1 mpa)"," radial 4.9%, tangential 6.9%, volumetric 11.8%, t/r ratio 1.4","rated as moderately durable to durable, with mixed reports on insect resistance.","utile can be troublesome to work in some machining operations, (i.e., planing, routing, etc.), resulting in tearout due to its interlocked grain. it will also react when put into direct contact with iron, becoming discolored and stained. turns, glues, and finishes well."," furniture,cabinetry, veneer, boatbuilding, flooring, and turned objects."
" verawood, argentine lignum vitae"," bulnesia arborea, bulnesia sarmientoi", central america and northern south america," 40-50 ft (12-15 m) tall, 1-2 ft (.3-.6 m) trunk diameter"," 74 lbs/ft3 (1,190 kg/m3)","3,710 lbf (16,520 n)","25,730 lbf/in2(177.4 mpa)","2,272,000 lbf/in2(15.67 gpa)","10,830 lbf/in2(74.7 mpa)","radial ~6%, tangential ~8%, volumetric ~13%, t/r ratio ~1.3", verawood is reported to be very durable for outdoor use and is said to last almost indefinitely in direct ground contact; verawood is also resistant to insect attack.," verawood has a tendency to skip over-top jointer cutters on account of its extremely high density, and very light passes are recommended. verawood will also dull cutters, and overall it's considered quite difficult to work. also, due to its high oil content and hardness, it is very difficult to get a strong and reliable glue joint. however, verawood is an exceptional wood for turning on the lathe, and finishes well."," tool handles, mallet heads, bearings, bushings, boatbuilding, pulley wheels, heavy construction (in areas where the tree grows locally), and turned objects."
"bastogne walnut, paradox",juglans x paradox (j. hindsii x j. regia),california,"50-100 ft (15-30 m) tall, 3-5 ft (1-1.5 m) trunk diameter",46 lbs/ft3 (745 kg/m3),"1,250 lbf (5,560 n)",no data available*,no data available*,no data available*,no data available*," no data available, but most likely at least moderately durable to very durable, matching the durability of the parent species (j. regia and j. hindsii)."," typically easy to work provided the grain is straight and regular. planer tearout can sometimes be a problem when surfacing pieces with irregular or figured grain. glues, stains, and finishes well, (though walnut is rarely stained).","gunstocks, veneer, fine furniture, turned objects, musical instruments (guitars), knife handles, and other small specialty items."
 black walnut, juglans nigra, eastern united states,"100-120 ft (30-37 m) tall, 2-3 ft (.6-1 m) trunk diameter",38lbs/ft3 (610 kg/m3)," 1,010 lbf (4,490 n)"," 14,600 lbf/in2 (100.7 mpa)","  1,680,000 lbf/in2 (11.59 gpa)"," 7,580 lbf/in2 (52.3 mpa)"," radial 5.5%, tangential 7.8%, volumetric 12.8%, t/r ratio 1.4"," black walnut is rated as very durable in terms of decay resistance, though it is susceptible to insect attack."," typically easy to work provided the grain is straight and regular. planer tearout can sometimes be a problem when surfacing pieces with irregular or figured grain. glues, stains, and finishes well, (though walnut is rarely stained). responds well to steam bending."," furniture, cabinetry, gunstocks, interior paneling, veneer, turned items, and other small wooden objects and novelties."
" claro walnut, california black walnut", juglans hindsii (also j. californica), california and oregon," 30-60 ft (9-18 m) tall, 3-5 ft (1-1.5 m) trunk diameter", 40 lbs/ft3 (640 kg/m3)," 1,130 lbf (5,030 n)", no data available*, no data available*, no data available*," radial 4.3%, tangential 6.4%, volumetric 10.7%, t/r ratio 1.5"," claro walnut is rated as very durable in terms of decay resistance, though it is susceptible to insect attack."," typically easy to work provided the grain is straight and regular. planer tearout can sometimes be a problem when surfacing pieces with irregular or figured grain. glues, stains, and finishes well, (though walnut is rarely stained)."," furniture, cabinetry, gunstocks, musical instruments, veneer, turned items, and other small wooden objects and novelties."
" english walnut, circassian walnut, <br /> european walnut, french walnut, common walnut", juglans regia, eastern europe and western asia," 80-115 ft (24-35 m) tall, 5-6 ft (1.5-2.0 m) trunk diameter", 40 lbs/ft3 (640 kg/m3)," 1,220 lbf (5,410 n)"," 16,160 lbf/in2 (111.5 mpa)","  1,568,000 lbf/in2 (10.81 gpa)"," 7,280 lbf/in2 (50.2 mpa)"," radial 5.5%, tangential 7.5%, volumetric 13.0%, t/r ratio 1.4"," english walnut is rated as moderately durable in terms of decay resistance, though it is susceptible to insect attack."," typically easy to work provided the grain is straight and regular. planer tearout can sometimes be a problem when surfacing pieces with irregular or figured grain. glues, stains, and finishes well, (though walnut is rarely stained)."," furniture, cabinetry, gunstocks, interior paneling, veneer, turned items, and other small wooden objects and novelties."
" peruvian walnut, tropical walnut, nogal"," juglans spp. (juglans australis, j. neotropica, j. olanchana, etc.)"," southern mexico, central and south america"," 30-60 ft (9-18 m) tall, 2-3 ft (.6-1.0 m) trunk diameter", 37 lbs/ft3 (600 kg/m3),"960 lbf (4,250 n)"," 11,160 lbf/in2 (77.0 mpa)"," 1,132,000 lbf/in2 (7.81 gpa)","6,550 lbf/in2 (45.2 mpa)"," radial 3.6%, tangential 7.5%, volumetric 11.4%, t/r ratio 2.1"," peruvian walnut is rated as moderately durable in terms of decay resistance, though it is susceptible to insect attack."," typically easy to work provided the grain is straight and regular. planer tearout can sometimes be a problem when surfacing pieces with irregular or figured grain. glues, stains, and finishes well."," furniture, cabinetry, veneers, flooring, musical instruments, and interior trim."
" peruvian walnut, tropical walnut, nogal"," juglans spp. (juglans australis, j. neotropica, j. olanchana, etc.)"," southern mexico, central and south america"," 30-60 ft (9-18 m) tall, 2-3 ft (.6-1.0 m) trunk diameter", 37 lbs/ft3 (600 kg/m3),"960 lbf (4,250 n)"," 11,160 lbf/in2 (77.0 mpa)"," 1,132,000 lbf/in2 (7.81 gpa)","6,550 lbf/in2 (45.2 mpa)"," radial 3.6%, tangential 7.5%, volumetric 11.4%, t/r ratio 2.1"," peruvian walnut is rated as moderately durable in terms of decay resistance, though it is susceptible to insect attack."," typically easy to work provided the grain is straight and regular. planer tearout can sometimes be a problem when surfacing pieces with irregular or figured grain. glues, stains, and finishes well."," furniture, cabinetry, veneers, flooring, musical instruments, and interior trim."
" butternut, white walnut", juglans cinerea, eastern united states,"65-100 ft (20-30 m) tall, 2-3 ft (.6-1 m) trunk diameter", 27 lbs/ft3 (435 kg/m3)," 490 lbf (2,180 n)"," 8,100 lbf/in2 (55.9 mpa)","  1,180,000 lbf/in2 (8.14 gpa)"," 5,110 lbf/in2 (35.2 mpa)"," radial 3.4%, tangential 6.4%, volumetric 10.6%, t/r ratio 1.9", decay resistance is rated as moderately durable to non-durable.; also susceptible to insect attack.," butternut is easily worked with both hand and machine tools. however, being so soft, butternut has a tendency to leave some fuzzy surfaces after planing or sanding, and sharp cutters and fine-grit sandpaper is recommended. butternut glues, stains, and finishes well."," veneer, carving, furniture, interior trim, boxes, and crates."
" ipe, brazilian walnut, lapacho", handroanthus spp. (formerly placed in the tabebuia genus), tropical americas (central and south america); also farmed commercially," 100-130 ft (30-40 m) tall, 2-4 ft (.6-1.2 m) trunk diameter"," 69 lbs/ft3 (1,100 kg/m3)"," 3,510 lbf (15,620 n)"," 25,660 lbf/in2 (177.0 mpa)"," 3,200,000 lbf/in2 (22.07 gpa)"," 13,600 lbf/in2 (93.8 mpa)"," radial 5.9%, tangential 7.2%, volumetric 12.4%, t/r ratio 1.2","<span class=""s1"">rated as very durable; excellent insect resistance, though some species are susceptible to marine borers. superb weathering characteristics. (</span>ipe was used for the boardwalk along the beach of new york city's coney island, and was said to have lasted 25 years before it needed to be replaced an amazing lifespan given the amount of traffic and environmental stresses put upon the wood.)"," overall, ipe is a difficult wood to work, being extremely hard and dense, with high cutting resistance during sawing. ipe also has a pronounced blunting effect on cutting edges. the wood generally planes smoothly, but the grain can tearout on interlocked areas. also, ipe can be difficult to glue properly, and surface preparation prior to gluing is recommended. straight-grained wood turns well, though the natural powdery yellow deposits can sometimes interfere with polishing or finishing the wood."," flooring, decking, exterior lumber, veneer, tool handles, and other turned objects."
" tzalam,caribbeanwalnut, sabicu, false tamarind", lysiloma spp. (l.bahamense and l.latisiliquum), mexico and central america," 50-65 ft (15-20 m) tall, 2-3 ft (.6-1 m) trunk diameter", 49 lbs/ft3 (780 kg/m3)," 1,400 lbf (6,230 n)"," 12,800 lbf/in2 (88.3 mpa)"," 1,900,000 lbf/in2 ( 13.10 gpa)", no data available," radial 2.7%, tangential 7.2%, volumetric 9.5%, t/r ratio 2.7"," reported to be very durable, and also resistant to most insect attacks."," overall working properties are good, though tzalam may blunt tool edges faster than usual. turns, glues, and finishes well. able to take a high natural polish."," flooring, exterior furniture, interior trim, veneer, turned objects, and other small,specialtywood items."
new guinea walnut,dracontomelonmangiferum,southeast asia,"100-120 ft (30-37 m) tall, 5-7 ft (1.5-2.1 m) trunk diameter",39 lbs/ft3 (625 kg/m3),"910 lbf (4,040 n)","12,620 lbf/in2 (87.0 mpa)","1,672,000 lbf/in2 (11.53 gpa)","6,730 lbf/in2 (46.4 mpa)"," radial 3.5%, tangential 6.8%, volumetric 10.3%, t/r ratio 1.9", rated as non-durable to perishable; poor insect resistance.," good results with both hand and machine tools. despite its interlocked grain, tearout is not as problematic as other woods. glues and finishes well."," veneer, furniture, cabinetry, and flooring."
" queensland walnut, orientalwood", endiandra palmerstonii, northern queensland (australia)," 120-140 ft (37-43 m) tall, 4-6 ft (1.2- 1.8 m) trunk diameter",  43 lbs/ft3 (685 kg/m3)," 1,670 lbf (7,380 n)"," 14,570 lbf/in2 (100.5 mpa)"," 1,656,000 lbf/in2 ( 11.42 gpa)"," 9,950 lbf/in2 (68.6 mpa)"," radial 4.5%, tangential 8.6%, volumetric 13.1%, t/r ratio 1.9", generally regarded as being between moderately durable and non-durable regarding decay resistance. queensland walnut is also quite susceptible to insect attack.," queensland walnut can cause troubles in two areas it can be difficult to plane if there is interlocked grain present, and it has a reported silica content of 0.19% to 1.08%, making it highly blunting to cutting edges. other than these issues, the wood glues, stains, and finishes well."," cabinetry, flooring, millwork, furniture, and veneers."
" wamara,guyana rosewood"," swartzia spp. (s. benthamiana, s.leiocalycina)"," southern mexico, central america, and northern south america"," 100-130 ft (30-40 m) tall, 2-4 ft (.6-1.2 m) trunk diameter","67 lbs/ft3 (1,080 kg/m3)"," 3,660 lbf (16,260 n)"," 28,490 lbf/in2 (196.5 mpa)"," 3,535,000 lbf/in2 (24.38 gpa)"," 15,260 lbf/in2 (105.3 mpa)"," radial 4.7%, tangential 7.6%, volumetric 12.3%, t/r ratio 1.6"," varies depending upon species, but generally very durable. heartwood is usually considered to have a high resistance to decay and termites; though it is susceptible to marine borers."," wamara is typically considered difficult to work on account of its high density. the wood has a moderate to high blunting effect on cutters, and if there is interlocked grain present, tearout can occur during planing. can be troublesome to glue because of its high density and natural oils present.","inlays, fine furniture and cabinetry, parquet flooring, turnings, and other small specialty items."
black wattle, acacia mearnsii,native to australia; introduced to many regions worldwide,"20-65 ft (6-20 m) tall, 1-1.6 ft (.3-.5 m) trunk diameter",46 lbs/ft3 (730 kg/m3),"1,710 lbf (7,590 n)","17,660 lbf/in2 (121.8 mpa)","2,117,000 lbf/in2 (14.60 gpa)","8,960 lbf/in2 (61.8 mpa)"," radial 3.1%, tangential 7.0%, volumetric 10.2%, t/r ratio 2.3", rated as non-durable; poor insect resistance., no data available.," flooring, and tannins (harvested from bark)."
 wenge, millettia laurentii,central africa," 60-90 ft (18-27 m) tall, 3-4 ft (1-1.2 m) trunk diameter", 54 lbs/ft3 (870 kg/m3),"1,930 lbf (8,600 n)"," 21,990 lbf/in2 (151.7 mpa)","  2,550,000 lbf/in2 (17.59 gpa)"," 11,710 lbf/in2 (80.7 mpa)"," radial 4.8%, tangential 8.1%, volumetric 12.9%, t/r ratio 1.7"," very durable, and resistant to termite attack.","can be difficult to work with hand and machine tools. blunts tool edges. sands unevenly due to differences in density between light and dark areas. very splinterycare must be used when handling unfinished wood with bare hands, as splinters have an increased risk of infection. very large pores can be difficult to fill if a perfectly smooth/level finish is desired.","veneer, paneling, furniture, turned objects, and musical instruments."
 black willow, salix nigra, eastern united states," 65-100 ft (20-30 m) tall, 2-3 ft (.6-1 m) trunk diameter", 26 lbs/ft3 (415 kg/m3)," 430 lbf (1,920 n)"," 7,800 lbf/in2 (53.8 mpa)"," 1,010,000 lbf/in2 (6.97 gpa)"," 4,100 lbf/in2 (28.3 mpa)"," radial 3.3%, tangential 8.7%, volumetric 13.9%, t/r ratio 2.6"," rated as non-durable to perishable, and alsosusceptibleto insect attack."," with its low density and interlocked grain, willow has very poor machining characteristics, frequently resulting in fuzzy surfaces or tearout. willow also tends to develop numerous drying defects and can be difficult to season. glues and finishes well.responds moderately well to steam bending."," baskets, utility wood, crates, furniture, carvings, and other smallspecialtywood items."
 crack willow, salix fragilis, native to europe; also naturalized throughout north america," 35-60 ft (10-18 m) tall, 2-3 ft (.6-1 m) trunk diameter", 27 lbs/ft3 (430 kg/m3)," 640 lbf (2,830 n)"," 9,410 lbf/in2 (64.9 mpa)"," 1,152,000 lbf/in2 (7.95 gpa)"," 3,530 lbf/in2 (24.4 mpa)",no data available," rated as non-durable to perishable, and alsosusceptibleto insect attack."," with its low density, crack willow can have poor machining characteristics, frequently resulting in fuzzy surfaces during planing. willow also tends to develop numerous drying defects and can be difficult to season. glues and finishes well."," baskets, utility wood, crates, furniture, carvings, and other smallspecialtywood items."
 white willow, salix alba, europe and western and central asia," 65-100 ft (20-30 m) tall, 3-4 ft (1-1.2 m) trunk diameter", 25 lbs/ft3 (400 kg/m3)," 570 lbf (2,530 n)"," 8,150 lbf/in2 (56.2 mpa)"," 1,125,000 lbf/in2 (7.76 gpa)"," 3,900 lbf/in2 (26.9 mpa)"," radial 4.2%, tangential 7.2%, volumetric 11.5%, t/r ratio 1.7"," rated as non-durable to perishable, and alsosusceptibleto insect attack."," with its low density, willow has poor machining characteristics, frequently resulting in fuzzy surfaces. willow also tends to develop numerous drying defects and can be difficult to season. glues and finishes well."," baskets, utility wood, crates, furniture, cricket bats, carvings, and other smallspecialtywood items."
" yellowheart, pau amarello", euxylophora paraensis, brazil," 100-130 ft (30-40 m) tall, 3-5 ft (1-1.5 m) trunk diameter",  52 lbs/ft3 (825 kg/m3)," 1,790 lbf (7,950 n)"," 16,810 lbf/in2 (115.9 mpa)","  2,413,000 lbf/in2 (16.64 gpa)","10,080 lbf/in2 (69.5 mpa)"," radial 5.6%, tangential 6.7%, volumetric 12.0%, t/r ratio 1.2"," rated as moderately durable in decay resistance, with mixed reports on its resistance to insect attacks."," yellowheart is normally easy to work with hand or machine tools, though it can be more difficult if interlocked or figured grain is present. yellowheart also has a moderate blunting effect on cutters. glues and finishes well."," flooring, furniture, boatbuilding, accents, and turned objects."
" european yew, common yew", taxus baccata," europe, southwest asia"," 30-65 ft (10-20 m) tall, 3-5 ft (1-1.5 m) trunk diameter",  42 lbs/ft3 (675 kg/m3)," 1,520 lbf (6,760 n)", no data available," 1,320,000 lbf/in2 (9.10 gpa)", no data available," radial 3.0%, tangential 5.2%, volumetric 8.2%, t/r ratio 1.7"," european yew ranges from durable to very durable in regard to decay resistance, and is also resistant to most insect attack."," overall, an easy wood to work, though knots and other grain irregularities can pose a challenge. yew glues, finishes, and turns well."," bows (archery), veneer, cabinetry, furniture, carvings, musical instruments (lutes), and turned objects."
" pacific yew, oregon yew", taxus brevifolia, pacific northwest north america," 30-50 ft (10-15 m) tall, 1-2 ft (.3-.6 m) trunk diameter",  44 lbs/ft3 (705 kg/m3)," 1,600 lbf (7,120 n)"," 15,200 lbf/in2 (104.8 mpa)"," 1,350,000 lbf/in2 (9.31 gpa)"," 8,100 lbf/in2 (55.9 mpa)"," radial 4.0%, tangential 5.4%, volumetric 9.7%, t/r ratio 1.4"," pacific yew is very durable in regard to decay resistance, and is also resistant to most insect attack."," overall, an easy wood to work, though knots and other grain irregularities can pose a challenge. yew glues, finishes, and turns well."," bows (archery), veneer, cabinetry, furniture, carvings, musical instruments (lutes), and turned objects."
" chico zapote, zapote,sapodilla",manilkara zapota, southern mexico and central america," 65-100 ft (20-30 m) tall, 2-3 ft (.6-1 m) trunk diameter"," 65 lbs/ft3 (1,040 kg/m3)"," 2,970 lbf (13,210 n)","26,710 lbf/in2(184.2 mpa)","2,960,000 lbf/in2(20.41 gpa)","12,440 lbf/in2(85.8 mpa)"," radial 6.2%, tangential 9.2%, volumetric 16.0%, t/r ratio 1.5", reported to have outstandingdurabilityandinsectresistance. (intact chico zapote beams have been found amidthe ruins of mayan temples.)," checking is common with this species, and even turning blanks are sometimes sold dry instead of green. can be difficult to work on account of its density, butgenerallyproduces good results. moderate blunting effect on cutters. turns and finishes well."," cabinetry, furniture, archery bows, flooring, turned objects, and other smallspecialtywood items."
" zebrawood, zebrano", microberlinia brazzavillensis, west africa,"65-130 ft (20-40 m) tall, 4-5 ft (1.2-1.5 m) trunk diameter",  50 lbs/ft3 (805 kg/m3),"1,830 lbf (8.160 n)","17,800 lbf/in2 (122.8 mpa)","  2,374,000 lbf/in2 (16.37 gpa)"," 9,210 lbf/in2 (63.5 mpa)"," radial 7.6%, tangential 10.8%, volumetric 17.8%, t/r ratio 1.4", heartwood is rated as durable and is also resistant to insect damage.," the wood saws well, but can be very difficult to plane or surface due to the prevalence of interlocking grain. tearout is common. zebrawood glues and finishes well, though a transparent pore filler may be necessaryfor the large open pores which occur on both dark and light surfaces."," zebrawood is frequently quartersawn and used as veneer. other uses include tool handles, furniture, boatbuilding, and skis."
 ziricote, cordia dodecandra, central america and mexico," 30-65 ft (10-20 m) tall, 2-3 ft (.6-1.0 m) trunk diameter",  50 lbs/ft3 (805 kg/m3),"1,970 lbf (8,780 n)"," 16,400 lbf/in2 (113.1 mpa)"," 1,585,000 lbf/in2 (10.93 gpa)","9,270 lbf/in2(63.9 mpa)"," radial 3.5%, tangential 6.7%, volumetric 9.8%, t/r ratio 1.9", ziricote is reported to be naturally resistant to decay.," overall, ziricote isfairlyeasy to work considering its high density. the wood tends to develop end and surface checks during drying, which can be problematic though the wood is stable once dry. also, pieces are usually available in narrow boards or turning squares, with sapwood being very common. ziricote turns and finishes well, and in most instances, it can also be glued with no problems. (on rare occasions, the wood's natural oils can interfere with the gluing process.)"," furniture, veneer, cabinetry, gunstocks, musical instruments (acoustic and electric guitars), turned objects, and other small specialty wood items."
"zitan, red sandalwood, red sanders", pterocarpus santalinus,southeastern india,"30-50 ft (9-15 m) tall, 2-3 ft (.6-1 m) trunk diameter","63 lbs/ft3 (1,010 kg/m3)","2,940 lbf (13,080 n)",no data available,no data available,no data available,no data available, no data available., no data available.,fine furniture and carvings.
