Repository: rkn2/Roman-material-database-info

﻿# Roman-material-database

ABSTRACT: The Historic Materials Database is an interactive database of construction materials used in antiquity. This is the first step of my larger PhD project that will enable a wider audience to create 3D and virtual reality (VR) models of historic structures.  By helping a user build accurate models, my project will provide new perspectives of historic buildings and cities to historians, archaeologists, and others who study the past.

TEAM MEMBERS AND ROLES: 

Project director:	Becca Napolitano, graduate student at Princeton in Civil Engineering (rkn2@princeton.edu)

Project manager:	Becca Napolitano

Technical lead: 	Becca Napolitano

CDH Technical Consultant: Benjamin Hicks, CDH staff

Researchers (primary sources of archeological records):
	
	Abigail Rettew, 2nd year undergraduate at Princeton in Computer Science
	
	Catherine Jennings, 2nd year undergraduate at Princeton in Archaeology

Previous researchers:

	Hannah Smagh, 3rd year graduate student at Princeton in Archaeology

	Sophia Feist, 4th year undergraduate studnet at Princeton in Archaeology

	Solmaz Jumakuliyeva, 3rd year undergraduate student at Princeton in Civil and Environmental Engineering

	Grace Sommers, 2nd year undergraduate student at Princeton in Physics and Classics

Associated Faculty: 

	Branko Glisic, professor at Princeton in Civil Engineering

	Michael Koortbojian, department chair at Princeton in Civil Engineering

		      

PROJECT NARRATIVE



Current methods for viewing and analyzing historic structures are mainly 2D.   Scholars such as archaeologists, civil engineers, and historians each have their own focused skill set. They often do not have all the knowledge necessary to create a model which is both structurally and historically accurate. Our project works to address this knowledge gap. We are writing a program that enables a non-technical scholar to easily reconstruct buildings from the past. The structures created will be stable and contain only historically accurate materials. The Historic Materials Database--an interactive database of historic construction materials--is the first step in this project. 

 By July 2018, we will have created the materials database and developed a web-based front-end. This front-end will allow a user to interact with a map of non-provincial Rome. Through the map they can discover what types of stones and timber builders used from 30BC to 284CE.


FUNDING

This project is due to the support of many different organizations. Most importantly, the Center for Digital Humanties at Princeton helped this project both monetarily and throughout development stages--it would not be possible with out them. Also, thank you to the School of Engineering and Applied Sciences at Princeton, Civil and Environmental Engineering, the Dean's Fund for Innovation at Princeton University, the Sollenberger Family Grant, and the National Science Foundation.

DISCLAIMER:

This material is based upon work supported by the National Science Foundation Graduate Research Fellowship Program under Grant No. DGE-1656466. Any opinions, findings, and conclusions or recommendations expressed in this material are those of the author(s) and do not necessarily reflect the views of the National Science Foundation."

File: data_cleaning/pietra.txt (part 1 of 4)
Stone Name::: Peperino di Albano;;;Alternate Name(s)::: lapis albanus, Peperino di Marino  [[1, 286]], Albanae [[4, 406]];;;Petrographic Definition/Details::: colata di fango piroclastica  [[1, 286]], quarried from a volcanic-debris flow deposit [[4, 413]];;;Age::: 36,000 years old, +/- 1000  [[1, 286]];;;Appearance and Composition::: The term "peperino" refers to gray tufi from the Lazio with parts of crystals both white (leucite and analcime) and dark (biotite, pirocene). [[1, 290]] ;;;General Density::: Average 1870 kg/m<sup>3</sup> [[5, 502]], Up to 2171 kg/m<sup>3</sup> [[1, 290]];;;Elastic Modulus::: 30,000 - 150,000 kg/cm<sup>2</sup> for all tuffs;;;Poissons Ratio::: 0.15 for all tuffs;;;Flexural Strength::: 4.03-8.71 MPa (dry), 2.67-6.66 MPa (wet) [[5, 501]];;;Compressive Strength::: < 40 Mpa [[4, 410]]; specifically, 31.3 MPa (oven-dried, standard deviation 0.8), 16.3 MPa (soaked, standard deviation 2.4), 26.6 MPa (90-98% relative humidity, standard deviation 0.9) [[5, 502]];;;Water Absorption::: 10-13% (soaked), 1.85-2.85% (98% relative humidity) [[5, 501]];;;Quarry Location(s)::: {{1}} Colli Albani district [[1, 286]]! {{10}} from the Crater of Lake Albano; Deposits contained within a close area around eruptive vents [[4, 413]]; quarried at Castrimoenum, near modern-day Marino, and used locally [[8, 15]];;;Dates of Use::: "Accessible after the construction of the Via Appia, 312 BCE [[4, 427]]; used in the late Republic and early Imperial Period [[5, 504]]
;;;
Stone Name::: Pietra Gabina;;;Alternate Name(s)::: lapis gabinus,  [[1, 286]], Gabine tufa, sperone [[4, 406]], but the latter term should be avoided due to ambiguity [[4, 403]];;;Petrographic Definition/Details::: deposito piroclastico idromagmatico  [[1, 286]], quarried from a pyroclastic surge deposit [[4, 413]];;;Age::: c. 260, 000  [[1, 286]];;;Appearance and Composition::: Dark and greyish. stratified into levels , whose superficial layers erode at different speeds and in different ways. [[1, 290]] The only stratified Roman tufo [[1,292]];;;General Density::: 1810 kg/m<sup>3</sup> [[4, 428]];;;Elastic Modulus::: 30,000 - 150,000 kg/cm<sup>2</sup> for all tuffs;;;Poissons Ratio::: 0.15 for all tuffs;;;Flexural Strength::: 8.97-10.93 MPa (dry), 3.72-5.07 MPa (wet) [[5, 501]];;;Compressive Strength::: Uniaxial: 39.5 MPa (oven-dried, standard deviation 10.5), 15.5 MPa (soaked, standard deviation 3.4), 23 MPa (90-98% relative humidity, standard deviation 6.3) [[5, 502]];;;Water Absorption::: 12% (soaked), 2.84-3.13% (98% relative humidity) [[5, 501]];;;Quarry Location(s)::: {{1}} Colli Albani district [[1, 286]]! {{8}} the crater of Castiglione [[1, 289-90]]! {{9}} near the old city of Gabi [[1,290]]! Deposits contained within a close area around eruptive vents [[4, 413]]; local use, mostly at Rome [[8, 24]];;;Dates of Use::: Late Republic and early Imperial Period [[5, 504]];;;Recorded Use::: Ponte Palatino [[1, 279]], Base of the Tabularium below the Campdohlio, part of the Cloaca Maxima, base of the tomb of Cecelia Metella, the perimiter wall of the Augustan Forum and many praefurnia of the Roman baths [[1, 290]];;;Other qualities::: Coherent and compact, with good physico-mechanical characteristics. Known among the Romans for being resistant to fire [[1, 290]];Coarse-grained levels feature dark gray lava fragments and crystals, while finer layers contain clay, pumice, and accretionary lapilli [[4, 421]];;;Primary sources::: Strabo Geography 5.3.10-11
;;;
Stone Name::: Tufo del Palatino;;;Alternate Name(s)::: Granular grey tufa, Peperino della Via Flaminia, Peperino Grigio [[1, 286]]; Tufo pisolitico, tufo granulare grigio, cappellaccio [[4, 406]], but the latter should be avoided for ambiguity;;;Petrographic Definition/Details::: Colata piroclastica idromagmatica  [[1, 286]], quarried from ignimbrite, an unstructured deposit produced by pyroclastic flow [[4, 413]];;;Age::: 528, 000 years old, +/- 1000  [[1, 286]];;;Appearance and Composition::: Yellowish-grey with some green tones. Compact structure, fine granulometry of components, superficially inconsistent, . Composed of a heterogeneous association of volcanic fragments and sediment, immersed in a partly zeolite and often argillated glassy matrix   [[1, 287]];;;General Density::: Low- about 122 kg/m<sup>3</sup> [[1, 287]]; Peperino della Via Flaminia variety: 1890 kg/m<sup>3</sup> [[5, 502]]; ;;;Elastic Modulus::: 30,000 - 150,000 kg/cm<sup>2</sup> for all tuffs;;;Poissons Ratio::: 0.15 for all tuffs;;;Flexural Strength::: Peperino della Via Flaminia variety: 9.09 MPa (dry), 4.88 MPa (wet) [[5, 501]];;;Compressive Strength::: Via Flaminia variety, uniaxial strengths: 43.4 MPa (oven-dried, 14.3 standard deviation), 28.8 MPa (soaked, 12.1 standard deviation), 27.2 MPa (90-98% humidity, 6.0 standard deviation) [[5, 502]];;;Water Absorption::: 33% (soaked) [[5, 501]]; Peperino della Via Flaminia variety: 20% (soaked), 4.47% (98% relative humidity) [[5, 501]];;;Quarry Location(s)::: {{1}} Colli Albani district  [[1, 286]]! {{2}} Base of the Campidoglio! {{3}} Base of the Palatino! [[1, 287]]. Found at the bases of hills. [[1, 281]], Aventine; used at Rome  [[8, 48]];;;Dates of Use::: Mostly used during the seventh through fifth centuries BCE [[4, 420]]; Use continued until 390 CE when it was substituted by rock with stronger mechanical charactaristics and better aesthetics [[1, 287]].;;;Recorded Use::: Cut-stone podia of the Regia (6th and 7th centuries BCE), Auguraculum (6th century BCE), Temple of Juno Moneta (345 BCE) [[4, 433]]. Still found in Servian walls, early Forum structures, Temple of Magna Mater sul Palatino, Capitoline Jove's temple (510 BC), Temple of S. Omobono (500 BC), Temple of Saturn (501-493 BC), foundations of lapis niger (450-390 BC) [[1, 287]] Teatro Marcello [[1, 278]], temples of Numa Pompilio (715-673 BC)  [[1, 279]] Used in 7km-long wall built c. 578-535 AD [[1, 280]], used often in Monarchic period [[1, 281]];;;;Other qualities::: soft, early building material. [[1, 274]] Of "modest" mechanical quality and inconsistent. [[1, 279]] discrete mechanical strength, surface quickly dries and  crumbles when exposed to air and water, with drastic dimunition of mechanical characteristics compared to waterlogged samples in the lab. [[1, 287]] Not to be confused with Grottarossa Pyroclastic Sequence subunit a, although both have been referred to as cappellaccio; this rock has more lava fragments, no sanidine, and minimal biotite [[4, 419]];  while the Peperino della Flaminia variety was much stronger than other varieties, there is no evidence of its use in construction [[5, 500]];;;Primary sources::: no data available;;;
Stone Name::: Tufo di Tuscolo;;;Alternate Name(s)::: Sperone  [[1, 286]], but this ambiguous term should be avoided [[4, 403]];;;Petrographic Definition/Details::: deposito di scorie saldate  [[1, 286]];;;Age::: c. 355,000  [[1, 286]];;;Appearance and Composition::: Brown-gray. Rich in fragments of lava and crystal [[1, 289]];;;General Density::: 1830 kg/m<sup>3</sup> [[4, 428]];;;Elastic Modulus::: 30,000 - 150,000 kg/cm<sup>2</sup> for all tuffs;;;Poissons Ratio::: 0.15 for all tuffs;;;Flexural Strength::: no data available;;;Compressive Strength::: Uniaxial strengths: 36.7 MPa (oven-dried, standard deviation 4.9), 17.3 MPa (soaked, standard deviation 2.8), 25.1 MPa (90-98% humidity, standard deviation 3.2) [[5, 502]];;;Water Absorption::: no data available;;;Quarry Location(s)::: {{1}} Colli Albani district [[1, 286]]! {{7}} Monte Tusculo in the Colli Albani, active until the first century BC. [[1, 289]] Deposits contained within a close area around eruptive vents [[4, 413]]; Used locally, mostly at Rome [[8, 58]];;;Dates of Use::: Late Republic and early Imperial Period [[5, 504]];;;Recorded Use::: Colosseum, Tabularium of the Campidoglio, Church of S. Clemente. [[1, 289]] Theater of Marcellus (23-11 BCE), reinforced with travertine in the Colosseum [[4, 433]];;;Other qualities::: Up to 50% lava fragments [[4, 420]] "The most robust lithic-crystal tuff building stone available in Rome" [[4, 428]];;;Primary sources::: Pliny cites Varro as saying tufo di Tuscolo can be broken up by fire [[Natural History 36.29]]
;;;
Stone Name::: Tufo Giallo della Via Tiberina ;;;Alternate Name(s)::: lapis ruber, lapis pallens, Tufo giallo di Grotta Oscura  [[1, 286]], tufo giallo porosa [[4, 406]];;;Petrographic Definition/Details::: Colata piroclastica  [[1, 286]], quarried from ignimbrite, an unstructured deposit produced by pyroclastic flow [[4, 413]];;;Age::: 548,000 years old +/- 4,000 (upper eruptive subunits), 561,000 +/- 4,000 years old (lower eruptive subunits) [[4, 406]];;;Appearance and Composition::: Yellow, with some dark grey. Made of yellow pumice, including carbon and more. [[1, 291]] Glassy and porous, "poorly to moderately cemented" [[4, 413]];;;General Density::: Between 1224 and 1275 kg/m<sup>3</sup> [[1, 291]] - or as high as 1520 kg/m<sup>3</sup> [[4, 424]];;;Elastic Modulus::: 30,000 - 150,000 kg/cm<sup>2</sup> for all tuffs;;;Poissons Ratio::: 0.15 for all tuffs;;;Flexural Strength::: 2.75-3.49 MPa (dry), 1.16-1.34 MPa (wet) [[5, 501]];;;Compressive Strength::: between 6 and 9 MPa [[1,291]]; or, uniaxial strengths: 22.9 MPa (oven-dried, standard deviation 4.1), 7.6 MPa (soaked, standard deviation 0.7), 9.8 MPa (90-98% humidity, standard deviation 0.8) [[5, 502]];;;Water Absorption::: 10-24% (soaked), 1.85-3.81% (98% relative humidity) [[5, 501]];;;Quarry Location(s)::: {{11}} Sabatine district [[1, 286]]! {{12}} taken up to 13 km from the Via Tiberina, no longer available because the land has been covered in more recent formations. [[1, 291]], "Near Grotta Oscura and northward along Via Tiberina" [[4, 410]] Pyroclastic flows traveled far from their eruptive vents, meaning the rock was widespread and varied from one site to the other. [[4, 418]]; Local use, mostly at Rome [[8, 26]];;;Dates of Use::: Quarried after Roman conquest of Fidenae and Veio in 426 and 396 BCE [[4, 427]];;;Recorded Use::: Many monuments in the Forum: foundations of Basilica Aemelia, the Tempio Rotondo in the Foro Boario, and the temple of the Magna Mater. It is also present in large quantities in caementa and in opus reticulatum throughout the city. [[1, 291]] Used as a component of coarse aggregate in concrete during the Imperial Period [[4, 419]] in the Colosseum (70-80 CE), Forum of Caesar (54-29 BCE), Pantheon (118-125 CE) [[4, 432]];;;Other qualities::: Notable chemical homogeneity,  of 41-52%, famous for the ease with which it can be worked and for its durability. [[1, 291]];;;Primary sources::: Vitruvius groups "lapidicinis Pallensibus" among the "soft and yielding" (molles) stones of Rome [[De Architectura 2.7.1, in 4, 410]]; he warns that they are weakened when exposed to salt/frost/rain/heat [[2.7.2]]
;;;
Stone Name::: Tufo Giallo di Prima Porta;;;Alternate Name(s)::: no data available;;;Petrographic Definition/Details::: no data available;;;Age::: 514,000 +/- 3,000 years old;;;Appearance and Composition::: Yellow-gray, glassy, "small, grayish-orange pumice fragments" [[4, 419]];;;General Density::: 1440 kg/m<sup>3</sup> [[5, 502]];;;Elastic Modulus::: 30,000 - 150,000 kg/cm<sup>2</sup> for all tuffs;;;Poissons Ratio::: 0.15 for all tuffs;;;Flexural Strength::: 2.59 MPa (dry), 1.11 MPa (wet) [[5, 501]];;;Compressive Strength::: Uniaxial strengths: 20.4 MPa (oven-dried, standard deviation 1.7), 9.8 MPa (soaked, standard deviation 1.1), 14.1 MPa (90-98% relative humidity, 2.3 standard deviation) [[5, 502]];;;Water Absorption::: 20% (soaked), 4.38% (at 98% relative humidity) [[5, 501]];;;Quarry Location(s)::: {{11}} Sabatine District; South of the deposits of Tufo Giallo della Via Tiberina, along Via Tiberina and Via Flaminia, as well as at Prima Porta [[4, 419]];;;Dates of Use::: no data available;;;Recorded Use::: Not used as dimension stone, but sometimes used in coarse aggregate as part of concrete in the Forum of Caesar [[4, 419]];;;Other qualities::: Lots of joints and fractures [[4, 419]], consists mostly of chabazite cement with up to 50% glass matrix [[4, 432]];;;Primary sources::: no data available;;;
Stone Name::: Tufo lionato;;;Alternate Name(s)::: lapis ruber, Tufo litoide Lionato, Tufo dell'Aniene, Tufo di Monteverde  [[1, 286]], Anio, lapidicinis Rubris [[4, 406]];;;Petrographic Definition/Details::: Colata piroclastica  [[1, 286]], quarried from ignimbrite, an unstructured deposit produced by pyroclastic flow [[4, 413]];;;Age::: 366,000 years old, +/- 4000  [[1, 286]];;;Appearance and Composition::: Aniene River varieties: light brown, well consolidated, 12-20% lava with yellowish-brown pumice fragments; varieties south of Rome:  light brown to grayish orange, less consolidated, <10% lava, light  brown to dark yellowish-orange pumice fragments; Monteverde area varieties: mostly white phillipsite cement, minimal clay, varies in color [[4, 433]];;;General Density::: Between 1200 and 1710 kg/m<sup>3</sup> [[1,288]]; Salone quarry:  1720 kg/m<sup>3</sup> [[5, 502]];;;Elastic Modulus::: 30,000 - 150,000 kg/cm<sup>2</sup> for all tuffs;;;Poissons Ratio::: 0.15 for all tuffs;;;Flexural Strength::: Lunghezza: 3.72-4.16 MPa (dry), 2.61-3.14 MPa (wet); Salone: 2.62-3.74 MPa (dry), 2.84-2.98 MPa (wet); Tor Cervara: 2.56 MPa (dry), 2.02 MPa (wet); Rupe Tarpea: 1.77 MPa (dry), 1.15 MPa (wet); Via Sapori: 4.34 MPa (dry) [[5, 501]];;;Compressive Strength::: General: < 40 Mpa [[4, 410]]; Salone Quarry, uniaxial: 28.5 MPa (oven-dried, standard deviation 2.4), 15.9 MPa (soaked, standard deviation 2.5), 25.8 MPa (98% relative humidity, standard deviation 6.6) [[5, 502]];;;Water Absorption::: Lunghezza: 25-26% (soaked), 3.76% (98% relative humidity); Salone: 18-19% soaked, 4.09% (98% relative humidity); Tor Cervara and Rupe Tarpea: 31% soaked; Via Sapori: 26% soaked; Via Portuense: 27% soaked [[5, 501]];;;Quarry Location(s)::: {{1}} Colli Albani district  [[1, 286]] Found at the tops of hills [[1, 281]]! {{4}} On the right bank of the Tiber- what is now Monteverde [[1, 282]]! {{5}} Along the Aniene (Teverone) River, which flows from the Tiber [[1, 282]]! - quarried at Tor Cervara, Settecamini, Salone, and Lunghezza in the 2nd century BCE [[4, 420]] {{6}} occasionally, in small quantities Tufo Rosso with black spots is found in caves in the area now called Fidene, about 10 KM north of Rome along the Tiber [[1, 282]] Base of the Capitoline Hill [[4, 420]] Pyroclastic flows traveled far from their eruptive vents, meaning the rock was widespread and varied from one site to the other. [[4, 418]]. Local use, mostly at Rome [[8, 50]];;;Dates of Use::: Early Romans used the weaker, glassy varieties quarried from the Capitoline and Monteverde, while the stronger varieties quarried along the Aniene became prominent during the late 2nd century BCE [[4, 428]];;;Recorded Use:::  Combined with stronger tuffs and travertine in the 1st century BCE, e.g., tabernae of the Forum of Caesar (42 BCE) [[4, 428]]. Other examples: Roman forum, temples of Numa Pompilio (715-673 BC), portions of the cloaca maxima [[1,279]] Used in Forum: Votive deposit (6th c. BC), Temple of Concord (6th C. BC), Temple of Mars Ultor (2 C. BC), internal wall of Tabularium (78 BC), Tabernae of the Via Sacra (1st C. BC), Horrea Agrippiana (31-27 BC), Basilica Giulia (78-54 BC), the area Largo Torre Argentina. [[1, 288]]. Aniene River varieties rarely used in dimension stone masonry after the Forum of Augustus, 1st century BCE [[4, 431]]. Coarse aggregate from south of Rome used in Baths of Caracalla (211-216 CE), Colosseum (after 216 CE fire) [[4, 433]];;;Other qualities::: higher quality than cappellaccio [[1, 279]]. Most used tufo in all Roman monuments [[1, 287]] Often used in typical rectangular blocks. Irregular content, irregular weight and density. Contains white analcime powder aggregate and also dark lava and light sedimentary rock, occasionally carbonized.  Was considered a superior stone for its physico-mechanical characteristics. Carried along the Tiber for miles. [[1, 288]];;;Primary sources::: Vitruvius groups "lapicidinis Rubris" among the "soft and yielding" (molles) stones of Rome [[De Architectura 2.7.1, in 4, 410]]; he warns that they are weakened when exposed to salt/frost/rain/heat [[2.7.2]]
;;;
Stone Name::: Tufo Rosso a Scorie Nere;;;Alternate Name(s)::: lapis fidenae, Tufo di Fidene, Tufo Rosso Litoide  [[1, 286]], Fidenates [[4, 406]];;;Petrographic Definition/Details::: colata piroclastica  [[1, 286]];;;Age::: 449,000 years old, +/- 1,000  [[1, 286]] ;;;Appearance and Composition::: dark red with black slag; or, light brown with dark gray fragments [[4, 418]];;;General Density::: Medium- 1733.52 kg/m<sup>3</sup> [[1, 292]];;;Elastic Modulus::: 30,000 - 150,000 kg/cm<sup>2</sup> for all tuffs;;;Poissons Ratio::: 0.15 for all tuffs;;;Flexural Strength::: 0.97-1.72 Mpa (dry) [[5, 501]];;;Compressive Strength::: < 40 Mpa [[4, 410]];;;Water Absorption::: no data available;;;Quarry Location(s)::: {{11}} Sabatine district  [[1, 286]]! {{13}} found primarily in the quarries of Fidene about 10 km north of Rome on the Tiber [[1, 292]]! Covers a vast area. {{14}} Veio [[1, 292]]! {{15}} Isola Farnese [[1, 292]]! {{16}} Castel Giubileo [[1, 292]]! {{17}} Prima Porta [[1, 292]]! {{18}} Saxa Rubra [[1, 292]]; local use, mostly at Rome [[8, 23]];;;Dates of Use::: First used by the Etruscans, used by the Romans primarily between 390 and 210 BCE, and less frequently until the Imperial period. [[1, 292]]. Quarried after Roman conquest of Fidenae and Veio in 426 and 396 BCE, but not common in Late Republican buildings [[4, 427]].;;;Recorded Use:::  Used in structures of opus quadratum, in the podium of the Tempio della Concordia [[1, 292]], podium of the Temple of Juno Moneta (345 BCE) cella walls of temples [[4, 432]] ;;;Other qualities::: Low load-bearing strength limited its usefulness in the Late Republic [[4, 427]];;;Primary sources::: Vitruvius groups Fidenates among the "soft and yielding" (molles) stones of Rome [[De Architectura 2.7.1, in 4, 410]]; he warns that they are weakened when exposed to salt/frost/rain/heat [[2.7.2]]
;;;
Stone Name::: alabastri di Constantina;;;Alternate Name(s)::: no data available;;;Petrographic Definition/Details::: alabaster [[8, 4]];;;Age::: no data available;;;Appearance and Composition::: no data available;;;General Density::: no data available;;;Elastic Modulus::: no data available;;;Poissons Ratio::: no data available;;;Flexural Strength::: no data available;;;Compressive Strength::: no data available;;;Water Absorption::: no data available;;;Quarry Location(s)::: Quarried at Ain-Smara, near Constantine, modern Algeria; local and regional use [[8, 4]];;;Dates of Use::: no data available;;;Recorded Use::: no data available;;;Other qualities::: Several varieties [[8, 4]];;;Primary sources::: no data available;;;
Stone Name::: alabastro bianco;;;Alternate Name(s)::: no data available;;;Petrographic Definition/Details::: Alabaster [[8, 39]];;;Age::: no data available;;;Appearance and Composition::: Light, gray/white, some fine veins [[8, 39]];;;General Density::: no data available;;;Elastic Modulus::: no data available;;;Poissons Ratio::: no data available;;;Flexural Strength::: no data available;;;Compressive Strength::: no data available;;;Water Absorption::: no data available;;;Quarry Location(s)::: Eastern Desert of Egypt, Mons Berenicides, NW of Berenike; regional use [[8, 39]];;;Dates of Use::: Ptolemaic period onward [[8, 39]];;;Recorded Use::: no data available;;;Other qualities::: no data available;;;Primary sources::: no data available;;;
Stone Name::: alabastro del Gebel Oust;;;Alternate Name(s)::: no data available;;;Petrographic Definition/Details::: Alabaster [[8, 20]];;;Age::: no data available;;;Appearance and Composition::: Dark red and pink, streaked with "yellow ochre or cream-white" [[8, 20]];;;General Density::: no data available;;;Elastic Modulus::: no data available;;;Poissons Ratio::: no data available;;;Flexural Strength::: no data available;;;Compressive Strength::: no data available;;;Water Absorption::: no data available;;;Quarry Location(s)::: Djebel Oust, 25 km south of Tunis, Tunisia; local and regional use [[8, 20]];;;Dates of Use::: Imperial Period [[8, 20]];;;Recorded Use::: no data available;;;Other qualities::: no data available;;;Primary sources::: no data available;;;
Stone Name::: breccia di Hereke;;;Alternate Name(s)::: no data available;;;Petrographic Definition/Details::: marble breccia [[8, 28]];;;Age::: no data available;;;Appearance and Composition::: no data available;;;General Density::: no data available;;;Elastic Modulus::: no data available;;;Poissons Ratio::: no data available;;;Flexural Strength::: no data available;;;Compressive Strength::: no data available;;;Water Absorption::: no data available;;;Quarry Location(s)::: Local use, with quarries at Hereke, coast of Turkey, near Gebze [[8, 28]];;;Dates of Use::: Imperial Period "and probably earlier" [[8, 28]];;;Recorded Use::: no data available;;;Other qualities::: no data available;;;Primary sources::: no data available;;;
Stone Name::: breccia gialla fibrosa;;;Alternate Name(s)::: no data available;;;Petrographic Definition/Details::: Breccia marble [[8, 40]];;;Age::: no data available;;;Appearance and Composition::: golden yellow [[8, 40]];;;General Density::: no data available;;;Elastic Modulus::: no data available;;;Poissons Ratio::: no data available;;;Flexural Strength::: no data available;;;Compressive Strength::: no data available;;;Water Absorption::: no data available;;;Quarry Location(s)::: Quarried at Molli, Tegoia, and Montarrenti, near Sienna, Italy; local use, possibly exported [[8, 40]];;;Dates of Use::: Imperial Period [[8, 40]];;;Recorded Use::: no data available;;;Other qualities::: no data available;;;Primary sources::: no data available;;;
Stone Name::: breccia pavonazza di Ezine;;;Alternate Name(s)::: no data available;;;Petrographic Definition/Details::: marble [[8, 26]];;;Age::: no data available;;;Appearance and Composition::: Similar to pavonazzetto [[8, 26]], a name that refers to purple/gray veins [[3, 27]];;;General Density::: no data available;;;Elastic Modulus::: no data available;;;Poissons Ratio::: no data available;;;Flexural Strength::: no data available;;;Compressive Strength::: no data available;;;Water Absorption::: no data available;;;Quarry Location(s)::: Quarried at Göynükören, Upper Tembris valley, Turkey; local use [[8, 26]];;;Dates of Use::: Imperial Period [[8, 26]];;;Recorded Use::: no data available;;;Other qualities::: no data available;;;Primary sources::: no data available;;;
Stone Name::: breccia policroma della Vittoria;;;Alternate Name(s)::: no data available;;;Petrographic Definition/Details::: marble breccia [[8, 4]];;;Age::: no data available;;;Appearance and Composition::: policroma means "multi-colored" [[8, 4]];;;General Density::: no data available;;;Elastic Modulus::: no data available;;;Poissons Ratio::: no data available;;;Flexural Strength::: no data available;;;Compressive Strength::: no data available;;;Water Absorption::: no data available;;;Quarry Location(s)::: Quarried at Akrini, near Kozani, modern Greece; local and inter-regional use [[8, 4]];;;Dates of Use::: no data available;;;Recorded Use::: no data available;;;Other qualities::: no data available;;;Primary sources::: no data available;;;
Stone Name::: breccia rosata di Roselle;;;Alternate Name(s)::: no data available;;;Petrographic Definition/Details::: Marble breccia [[8, 48]];;;Age::: no data available;;;Appearance and Composition::: Pink [[8, 48]];;;General Density::: no data available;;;Elastic Modulus::: no data available;;;Poissons Ratio::: no data available;;;Flexural Strength::: no data available;;;Compressive Strength::: no data available;;;Water Absorption::: no data available;;;Quarry Location(s)::: Exported regionally from Roselle, Grosseto province of Italy [[8, 48]];;;Dates of Use::: Imperial Period [[8, 48]];;;Recorded Use::: no data available;;;Other qualities::: no data available;;;Primary sources::: no data available;;;
Stone Name::: brêche des Romains;;;Alternate Name(s)::: no data available;;;Petrographic Definition/Details::: Breccia [[8, 34]];;;Age::: no data available;;;Appearance and Composition::: Yellow, "with grey streaks and rose patches" [[8, 34]];;;General Density::: no data available;;;Elastic Modulus::: no data available;;;Poissons Ratio::: no data available;;;Flexural Strength::: no data available;;;Compressive Strength::: no data available;;;Water Absorption::: no data available;;;Quarry Location(s)::: "Quarried at La-Pène-Saint- Martin
;;;
Stone Name::: Lady, right bank of the Garonne, France, across from Saint- Béat; exported regionally [[8, 34]]";;;Alternate Name(s)::: Imperial period, esp. from the Trajanic period onward (early 2nd century CE) [[8, 34]];;;Petrographic Definition/Details::: no data available;;;Age::: no data available;;;Appearance and Composition::: no data available;;;
Stone Name::: Buixcarró limestone;;;Alternate Name(s)::: no data available;;;Petrographic Definition/Details::: limestone [[8, 9]];;;Age::: no data available;;;Appearance and Composition::: Pink-yellow [[8, 9]];;;General Density::: no data available;;;Elastic Modulus::: no data available;;;Poissons Ratio::: no data available;;;Flexural Strength::: no data available;;;Compressive Strength::: no data available;;;Water Absorption::: no data available;;;Quarry Location(s)::: Quarried at Barxeta, 50 km S of Valencia, Spain; exported regionally in Roman times [[8, y]];;;Dates of Use::: no data available;;;Recorded Use::: no data available;;;Other qualities::: no data available;;;Primary sources::: no data available;;;
Stone Name::: castracane dorato;;;Alternate Name(s)::: no data available;;;Petrographic Definition/Details::: limestone [[8, 28]];;;Age::: no data available;;;Appearance and Composition::: Dark golden yellow…with spirals of yellow and cream-white, some grey [[8, 28]];;;General Density::: no data available;;;Elastic Modulus::: no data available;;;Poissons Ratio::: no data available;;;Flexural Strength::: no data available;;;Compressive Strength::: no data available;;;Water Absorption::: no data available;;;Quarry Location(s)::: Quarried at Henchir el Kasbat, ancient Thuburbo Maius, Tunisia, and exported regionally [[8, 28]];;;Dates of Use::: Imperial Period [[8, 28]];;;Recorded Use::: no data available;;;Other qualities::: no data available;;;Primary sources::: no data available;;;
Stone Name::: cipollino tenario;;;Alternate Name(s)::: no data available;;;Petrographic Definition/Details::: marble [[8, 32]];;;Age::: no data available;;;Appearance and Composition::: gray-black "with circular veins and streaks in grey-white" [[8, 32]];;;General Density::: no data available;;;Elastic Modulus::: no data available;;;Poissons Ratio::: no data available;;;Flexural Strength::: no data available;;;Compressive Strength::: no data available;;;Water Absorption::: no data available;;;Quarry Location(s)::: Quarried at Kourelos, Mani peninsula, Greece; esp. exported to Rome [[8, 32]];;;Dates of Use::: Exported between regions by the 2nd century CE [[8, 32]];;;Recorded Use::: no data available;;;Other qualities::: no data available;;;Primary sources::: no data available;;;
Stone Name::: Anician stone;;;Alternate Name(s)::: peperino grigio/rosso, peperino di Viterbo, peperino duro; peperino Soriano, peperino Vitorchiano [[9]];;;Petrographic Definition/Details::: quartzlatitic ignimbite (tuff) from Monte Cimino [[9]];;;Age::: Quaternary or Tertiary period [[9]];;;Appearance and Composition::: gray/red/pink [[9]], similar to lapis albanus/peperino [[Vitruvius, De Architectura 2.7.3]];;;General Density::: 2225 kg/m<sup>3</sup> [[9]];;;Elastic Modulus::: tangent: 27.4 GPa [[9]];;;Poissons Ratio::: no data available;;;Flexural Strength::: 5.2 MPa [[9]];;;Compressive Strength::: 25.5-44.2 MPa [[9]];;;Water Absorption::: 4.28% [[9]];;;Quarry Location(s)::: Region of the Tarquinii, modern Viterbo, Lazio, Italy; quarried around Lake Bolsena and in the Statonia prefecture [[Vitr. 2.7.3]];;;Dates of Use::: Long-lasting, frost- and fire-resistant [[Vitr. 2.7.3]];;;Recorded Use::: Monuments in the area of Ferento, Italy, including large statues and smaller carvings [[Vitruvius, De Architectura 2.7.4]];;;Other qualities::: no data available;;;Primary sources::: Vitruvius muses that if the quarries were nearer to Rome, "it would be worthy, that all our works be made from [them]" [[De Architectura 2.7.4]]
;;;
Stone Name::: Foresto marble;;;Alternate Name(s)::: no data available;;;Petrographic Definition/Details::: marble [[8, 12]];;;Age::: no data available;;;Appearance and Composition::: white or blue-gray [[8, 12]];;;General Density::: no data available;;;Elastic Modulus::: no data available;;;Poissons Ratio::: no data available;;;Flexural Strength::: no data available;;;Compressive Strength::: no data available;;;Water Absorption::: no data available;;;Quarry Location(s)::: Quarried at Bussoleno, near Susa, Italy, local use [[8, 12]];;;Dates of Use::: Imperial Period [[8, 12]];;;Recorded Use::: no data available;;;Other qualities::: no data available;;;Primary sources::: no data available;;;
Stone Name::: granito del Giglio;;;Alternate Name(s)::: granitello antico [[1, 317]], granito grigio minuto del Giglio [[8, 29]];;;Petrographic Definition/Details::: monzogranite [[1, 317]];;;Age::: no data available;;;Appearance and Composition::: black/white/grey [[1, 317]]; medium-grained, tints of pink [[8, 29]];;;General Density::: no data available;;;Elastic Modulus::: no data available;;;Poissons Ratio::: no data available;;;Flexural Strength::: no data available;;;Compressive Strength::: no data available;;;Water Absorption::: no data available;;;Quarry Location(s)::: {{31}}: Italy, Tuscany, Island of Giglio. [[1, 317]], east coast; local and regional (mostly Rome) use [[8, 29]];;;Dates of Use::: Imperial Period [[8, 29]];;;Recorded Use::: Columns: S. Croce in Jerusalem, S. Maria Maggiore, SS> Giovanni e Paolo, S. Lorenzo in Lucina, S. Anastasia, S. Crisogono in Trastevere. S. Pietro in Vincoli, portico del Palazzo della Cancelleria, portico in Via dei SS> Quattro Coronati, Palazzo Bonicelli. Paving stones, scalini, arches. [[1, 317]];;;Other qualities::: no data available;;;Primary sources::: no data available;;;
Stone Name::: granito di Nicotera;;;Alternate Name(s)::: no data available;;;Petrographic Definition/Details::: granite [[8, 43]];;;Age::: no data available;;;Appearance and Composition::: no data available;;;General Density::: no data available;;;Elastic Modulus::: no data available;;;Poissons Ratio::: no data available;;;Flexural Strength::: no data available;;;Compressive Strength::: no data available;;;Water Absorption::: no data available;;;Quarry Location(s)::: Quarried at Nicotera, NW Calabria, Italy; used locally and across Italy [[8, 43]];;;Dates of Use::: Imperial Period [[8, 43]];;;Recorded Use::: no data available;;;Other qualities::: no data available;;;Primary sources::: no data available;;;
Stone Name::: gris pinta;;;Alternate Name(s)::: no data available;;;Petrographic Definition/Details::: marble [[8, 4]];;;Age::: no data available;;;Appearance and Composition::: Gray [[8, 4]];;;General Density::: no data available;;;Elastic Modulus::: no data available;;;Poissons Ratio::: no data available;;;Flexural Strength::: no data available;;;Compressive Strength::: no data available;;;Water Absorption::: no data available;;;Quarry Location(s)::: Quarried at Alconera, near Badajoz, modern Spain; local and regional use [[8, 4]];;;Dates of Use::: no data available;;;Recorded Use::: no data available;;;Other qualities::: no data available;;;Primary sources::: no data available;;;
Stone Name::: Grottarossa Pyroclastic Sequence;;;Alternate Name(s)::: cappellaccio, although this ambiguous term should be avoided [[4, 406]];;;Petrographic Definition/Details::: Quarried from ignimbrite, an unstructured deposit produced by pyroclastic flow [[4, 413]];;;Age::: 514,000 years old, +/- 5,000 [[4, 406]];;;Appearance and Composition::: Olive gray with several white leucite fragments, some of which have been replaced by analcime [[4, 419]];;;General Density::: no data available;;;Elastic Modulus::: 30,000 - 150,000 kg/cm<sup>2</sup> for all tuffs;;;Poissons Ratio::: 0.15 for all tuffs;;;Flexural Strength::: no data available;;;Compressive Strength::: no data available;;;Water Absorption::: no data available;;;Quarry Location(s)::: Monti Sabatini volcano, with outcrops atop the Palatine Hill [[4, 419]];;;Dates of Use::: no data available;;;Recorded Use::: Hut village in the Early Iron Age (9th-8th century BCE); cisterns/granaries (5th or 6th century BCE), corbelled walls - any later examples? [[4, 432]];;;Other qualities::: Not to be confused with Tufo del Palatino, although both are referred to as cappellaccio [[4, 419]]; poorly lithified with about 30% lava and crystal fragments [[4, 432]];;;Primary sources::: no data available;;;
Stone Name::: marmo bianco di Saint-Béat;;;Alternate Name(s)::: no data available;;;Petrographic Definition/Details::: Marble [[8, 49]];;;Age::: no data available;;;Appearance and Composition::: Fine- to medium-grained, pure white [[8, 49]];;;General Density::: no data available;;;Elastic Modulus::: no data available;;;Poissons Ratio::: no data available;;;Flexural Strength::: no data available;;;Compressive Strength::: no data available;;;Water Absorption::: no data available;;;Quarry Location(s)::: Quarried at Saint-Béat, central Pyrenees, France, and later "exported across most of southern and western Gaul" [[8, 49]];;;Dates of Use::: Local use from late 1st century BCE, exported in the Imperial Period [[8, 49]];;;Recorded Use::: no data available;;;Other qualities::: no data available;;;Primary sources::: no data available;;;
Stone Name::: marmo di Ippona;;;Alternate Name(s)::: no data available;;;Petrographic Definition/Details::: marble [[8, 13]];;;Age::: no data available;;;Appearance and Composition::: white, "with distinct blue and grey streaks" [[8, 13]];;;General Density::: no data available;;;Elastic Modulus::: no data available;;;Poissons Ratio::: no data available;;;Flexural Strength::: no data available;;;Compressive Strength::: no data available;;;Water Absorption::: no data available;;;Quarry Location(s)::: Quarried from the cliff Cap de Garde, 12 km from Annaba, Algeria; local and regional use [[8, 13]];;;Dates of Use::: no data available;;;Recorded Use::: no data available;;;Other qualities::: no data available;;;Primary sources::: no data available;;;
Stone Name::: marmo di Tegea;;;Alternate Name(s)::: marmo di Doliana [[8, 20]];;;Petrographic Definition/Details::: Recrystallized limestone [[8, 20]];;;Age::: no data available;;;Appearance and Composition::: Dark gray-black [[8, 20]];;;General Density::: no data available;;;Elastic Modulus::: no data available;;;Poissons Ratio::: no data available;;;Flexural Strength::: no data available;;;Compressive Strength::: no data available;;;Water Absorption::: no data available;;;Quarry Location(s)::: Quarried at Doliana, in the Tegea territory of Arcadia, Greece; local use [[8, 20]];;;Dates of Use::: Classical period onward [[8, 20]];;;Recorded Use::: no data available;;;Other qualities::: no data available;;;Primary sources::: no data available;;;
Stone Name::: marmo gortino;;;Alternate Name(s)::: no data available;;;Petrographic Definition/Details::: Marble [[8, 43]];;;Age::: no data available;;;Appearance and Composition::: Gray-blue/white, dark veins [[8, 43]];;;General Density::: no data available;;;Elastic Modulus::: no data available;;;Poissons Ratio::: no data available;;;Flexural Strength::: no data available;;;Compressive Strength::: no data available;;;Water Absorption::: no data available;;;Quarry Location(s)::: Used locally, with quarries at Ntikali, southern Crete [[8, 43]];;;Dates of Use:::  "Roman period and possibly earlier" [[8, 43]];;;Recorded Use::: no data available;;;Other qualities::: no data available;;;Primary sources::: no data available;;;
Stone Name::: marmo imetto;;;Alternate Name(s)::: marmor hymettium, Hymettus marble, marmo dell'Imetto, marmo cipolla, imezio. [[1, 316]];;;Petrographic Definition/Details::: Marble [[1, 316]];;;Age::: no data available;;;Appearance and Composition::: Grey/blue/beige [[1, 316]]; or, white with gray veins [[8, 41]];;;General Density::: no data available;;;Elastic Modulus::: no data available;;;Poissons Ratio::: no data available;;;Flexural Strength::: no data available;;;Compressive Strength::: no data available;;;Water Absorption::: no data available;;;Quarry Location(s)::: {{26}}: Greece, Athens, Mount Hymettus. [[1, 316]];;;Dates of Use::: Local use from the Classical period (dates?), inter-regional exportation during Roman times [[8, 41]];;;Recorded Use::: Columns: S. Maria Maggiore, Piazza S. Maria Maggiore, S. Paolo fuori le Mura, S. Pietro in Vincoli. Paving stones: S. Maria degli Angeli e dei Martiri. Wall stones: 2 pilastres in the Arco degli Argendari. Conche: Villa Giulia, Architraves. [[1, 316]];;;Other qualities::: no data available;;;Primary sources::: Strabo, Geography: 9.1.23; Pliny the Elder claims Hymettian marble was the first foreign marble imported to Rome (early 1st century BCE) [[Natural History 36.3.7]]; also mentioned in Natural History 17.1, 36.24
;;;
Stone Name::: marmo megarense;;;Alternate Name(s)::: no data available;;;Petrographic Definition/Details::: marble [[8, 39]];;;Age::: no data available;;;Appearance and Composition::: no data available;;;General Density::: no data available;;;Elastic Modulus::: no data available;;;Poissons Ratio::: no data available;;;Flexural Strength::: no data available;;;Compressive Strength::: no data available;;;Water Absorption::: no data available;;;Quarry Location(s)::: Quarried at Megara, central Megarid, Greece; local use from Archaic period onwards [[8, 39]];;;Dates of Use::: no data available;;;Recorded Use::: no data available;;;Other qualities::: no data available;;;Primary sources::: no data available;;;
Stone Name::: Nubian Sandstone;;;Alternate Name(s)::: no data available;;;Petrographic Definition/Details::: subarkosic arenite to quartz arenite sandstone [[2]];;;Age::: Lower to Upper Cretaceous [[2]];;;Appearance and Composition::: Brown, very porous [[2]];;;General Density::: no data available;;;Elastic Modulus::: no data available;;;Poissons Ratio::: no data available;;;Flexural Strength::: no data available;;;Compressive Strength::: no data available;;;Water Absorption::: no data available;;;Quarry Location(s)::: Nile Valley: Roman quarries at Nag el-Dumariyya village, East Bank; Gebel el-Silsila, East and West Bank; Nag el-Hosh village, West Bank; Gharb el-Gaafra district, East Bank; Gharb Aswan district, West Bank; E and SE of Aswan city, East Bank; under Lake Nasser, West Bank; north of Qasr Ibrim ruins, East Bank; Eastern Desert: Wadi el Muweih, Wadi el-Kanayis; Western Desert: Bahariya Oasis, Dakhla Oasis, Kharga Oasis [[2]];;;Dates of Use::: Greek inscriptions at El Hosh indicate occupation until at least the reign of Antoninus Pius (mid-2nd century CE) [[8, 21]];;;Recorded Use::: Sandstone from Kharga Oasis might have been use for the Roman temple at Qasr Dush [[8, 31]];;;Other qualities::: Loosely cemented with quartz, iron oxide, chlorite clay, some kaolinite clay and calcite [[2]];;;Primary sources::: no data available;;;
