Repository: rkn2/Roman-material-database-info

﻿# Roman-material-database

ABSTRACT: The Historic Materials Database is an interactive database of construction materials used in antiquity. This is the first step of my larger PhD project that will enable a wider audience to create 3D and virtual reality (VR) models of historic structures.  By helping a user build accurate models, my project will provide new perspectives of historic buildings and cities to historians, archaeologists, and others who study the past.

TEAM MEMBERS AND ROLES: 

Project director:	Becca Napolitano, graduate student at Princeton in Civil Engineering (rkn2@princeton.edu)

Project manager:	Becca Napolitano

Technical lead: 	Becca Napolitano

File: data_cleaning/trees.txt (part 1 of 13)
Common Name(s)::: abura, bahia;;;Scientific Name::: mitragynaspp. (sometimes listed as hallea or fleroya genera);;;Distribution::: west and central africa;;;Tree Size::: 100-115 ft (30-35 m) tall, 3-5 ft (1-1.5 m) trunk diameter;;;Average Dried Weight::: 35 lbs/ft3 (560 kg/m3);;;Janka Hardness:::820 lbf (3,670 n);;;Modulus of Rupture::: 11,760 lbf/in2 (81.1 mpa);;;Elastic Modulus::: 1,386,000 lbf/in2 (9.56 gpa);;;Crushing Strength::: 6,220 lbf/in2 (42.9 mpa);;;Shrinkage::: radial 4.3%, tangential 9.2%, volumetric 13.3%, t/r ratio 2.1;;;Rot Resistance::: non-durable; poor resistance to decay or insect attack. good acid resistance.;;;Workability::: takes glue and finishes well. has a slight blunting effect on cutting edges and tools due to a moderate silica content (.25%).;;;Common Uses::: a general-purpose lumber used for furniture, interior millwork, plywood, and flooring.;;;
Common Name(s)::: afrormosia, afromosia, african teak;;;Scientific Name::: pericopsis elata;;;Distribution::: west africa;;;Tree Size:::100-150 ft (30-46 m) tall, 3-5 ft (1-1.5 m) trunk diameter;;;Average Dried Weight:::  45 lbs/ft3 (725 kg/m3);;;Janka Hardness::: 1,570 lbf (6,980 n);;;Modulus of Rupture::: 14,920 lbf/in2 (102.9 mpa);;;Elastic Modulus::: 1,715,000 lbf/in2 (11.83 gpa);;;Crushing Strength::: 9,570 lbf/in2 (66.0 mpa);;;Shrinkage::: radial 3.2%, tangential 6.2%, volumetric 9.9%, t/r ratio 1.9;;;Rot Resistance::: rated as very durable regarding decay resistance, and is also resistant to termites and other insects.;;;Workability::: in nearly all regards, afrormosia is easy to work with both hand and machine tools, though surfacing boards with interlocking grain may cause tearout. other downsides include a slight blunting effect on cutting edges, and the development of dark stains if left in contact with iron in damp conditions. afrormosia turns, glues, stains, and finishes well.;;;Common Uses::: boatbuilding, veneer, flooring, and furniture.;;;
Common Name(s)::: afzelia, doussie;;;Scientific Name::: afzelia spp.;;;Distribution::: africa and southeast asia;;;Tree Size::: 80-120 ft (25-37 m) tall, 3-5 ft (1-1.5 m) trunk diameter;;;Average Dried Weight:::50 lbs/ft3 (805 kg/m3);;;Janka Hardness::: 1,810 lbf (8,050 n);;;Modulus of Rupture::: 17,740 lbf/in2 (122.3 mpa);;;Elastic Modulus:::2,094,000 lbf/in2 (14.44 gpa);;;Crushing Strength::: 10,750 lbf/in2 (74.1 mpa);;;Shrinkage::: radial 2.3%, tangential 3.9%, volumetric 6.3%, t/r ratio 1.7;;;Rot Resistance::: rated as very durable. moderately resistant to termites, and variously resistant/susceptible to other insect attacks.;;;Workability::: generally considered somewhat difficult to work on account of its interlocked grain, causing tearout during machining operations. afzelia also has a pronounced dulling effect on cutters. gluing and finishing can be variable, and some species contain water-soluble yellow deposits in the pores which can pose challenges in staining or finishing with water-based products.;;;Common Uses::: furniture,cabinetry, veneer, flooring, docks, boatbuilding, exterior millwork and construction, turned objects, inlays, and other small specialty wood items.;;;
Common Name(s):::ailanthus, tree of heaven, chinese sumac;;;Scientific Name:::ailanthus altissima;;;Distribution:::native to china; widely naturalized worldwide;;;Tree Size:::65-100 ft (20-30 m) tall, 2-3 ft (.6-1 m) trunk diameter;;;Average Dried Weight:::37 lbs/ft3 (600 kg/m3);;;Janka Hardness:::1,420 lbf (6,300 n);;;Modulus of Rupture:::11,060 lbf/in2 (76.2 mpa);;;Elastic Modulus:::1,623,000 lbf/in2 (11,19 gpa);;;Crushing Strength:::6,680 lbf/in2 (46.1 mpa);;;Shrinkage::: radial 6.1%, tangential 10.8%, volumetric 17.1%, t/r ratio 1.8;;;Rot Resistance::: no data available; reported to have good insect resistance.;;;Workability::: easy to work with hand and machine tools. turns, glues, stains, and finishes well.;;;Common Uses:::cabinetry, turned objects, and paper (pulpwood).;;;
Common Name(s):::albizia, tanga tanga;;;Scientific Name:::albizia spp. (a. ferruginea, a. versicolor);;;Distribution:::tropical africa;;;Tree Size:::100-130 ft (30-40 m) tall, 2-3 ft (.6-1 m) trunk diameter;;;Average Dried Weight:::38 lbs/ft3 (605 kg/m3);;;Janka Hardness:::1,020 lbf (4,530 n);;;Modulus of Rupture:::11,990 lbf/in2 (82.7 mpa);;;Elastic Modulus:::1,581,000 lbf/in2 (10.91 gpa);;;Crushing Strength:::7,160 lbf/in2 (49.4 mpa);;;Shrinkage::: radial 2.7%, tangential 4.6%, volumetric 7.4%, t/r ratio 1.7;;;Rot Resistance:::rated as moderately durable; poor insect resistance.;;;Workability:::moderately easy to work, though interlocked grain can cause tearout during surfacing operations. turns, glues, and finishes well.;;;Common Uses:::furniture, veneer, and turned objects.;;;
Common Name(s)::: european alder, black alder, common alder;;;Scientific Name::: alnus glutinosa;;;Distribution::: western europe;;;Tree Size::: 65-80 ft (20-25 m) tall, 1-2 ft (.3-.6 m) trunk diameter;;;Average Dried Weight:::  31 lbs/ft3 (495 kg/m3);;;Janka Hardness::: 650 lbf (2,890 n);;;Modulus of Rupture::: 11,000 lbf/in2 (75.9 mpa);;;Elastic Modulus::: 1,303,000 lbf/in2 (8.99 mpa);;;Crushing Strength::: 6,130 lbf/in2 (42.2 mpa);;;Shrinkage::: radial 5.0%, tangential 9.0%, volumetric 14.0%, t/r ratio 1.8;;;Rot Resistance::: european alder is rated non-durable to perishable regarding decay resistance, and freshly cut logs should be quickly converted into lumber and dried to prevent staining or decay in the wood.;;;Workability::: european alder is very easy to work with both hand and machine tools; it sands especially easy. the wood is rather soft, however, and care must be taken to avoid denting it in some applications. european alder has excellent gluing, staining, and finishing properties; it also turns well and behaves similar to black cherry.;;;Common Uses::: veneer, plywood, charcoal for gunpowder, clogs, piles/supports, and turned items.;;;
Common Name(s)::: nepalese alder, utis;;;Scientific Name::: alnus nepalensis;;;Distribution::: southeast asia;;;Tree Size::: 60-100 ft (20-30 m) tall, 2-3 ft (.6-1.0 m) trunk diameter;;;Average Dried Weight::: 25 lbs/ft3 (395 kg/m3);;;Janka Hardness::: 380 lbf (1,690 n);;;Modulus of Rupture::: 7,400 lbf/in2 (51.0 mpa);;;Elastic Modulus::: 1,200,000 lbf/in2 (8.28 gpa);;;Crushing Strength::: 4,900 lbf/in2 (33.8 mpa);;;Shrinkage::: radial 2.4%, tangential 6.0%, volumetric 9.3%, t/r ratio 2.5;;;Rot Resistance::: nepalese alder is rated non-durable to perishable regarding decay resistance, and freshly cut logs should be quickly converted into lumber and dried to prevent staining or decay in the wood.;;;Workability::: nepalese alder is very easy to work with both hand and machine tools; it sands especially easy. the wood is rather soft, however, and care must be taken to avoid denting it in some applications. nepalese alder has excellent gluing, staining, and finishing properties; it also turns well and behaves similar to black cherry.;;;Common Uses::: interior utility wood, plywood, boxes, crates, and turned items.;;;
Common Name(s)::: red alder, western red alder;;;Scientific Name::: alnus rubra;;;Distribution::: coastal western north america;;;Tree Size::: 100-130 ft (30-40 m) tall, 2-3 ft (.6-1.0 m) trunk diameter;;;Average Dried Weight:::28 lbs/ft3 (450 kg/m3);;;Janka Hardness::: 590 lbf (2,620 n);;;Modulus of Rupture::: 9,800 lbf/in2 (67.6 mpa);;;Elastic Modulus::: 1,380,000 lbf/in2 (9.52 gpa);;;Crushing Strength::: 5,820 lbf/in2 (40.1 mpa);;;Shrinkage::: radial 4.4%, tangential 7.3%, volumetric 12.6%, t/r ratio 1.7;;;Rot Resistance::: red alder is rated non-durable to perishable regarding decay resistance, and freshly cut logs should be quickly converted into lumber and dried to prevent staining or decay in the wood.;;;Workability::: red alder is very easy to work with both hand and machine tools; it sands especially easy. the wood is rather soft, however, and care must be taken to avoid denting it in some applications. red alder has excellent gluing, staining, and finishing properties; it also turns well and behaves similar to black cherry.;;;Common Uses::: veneer, plywood, furniture, cabinetry, millwork, pallets, musical instruments (electric guitar bodies), and chip/pulp wood.;;;
Common Name(s):::algarrobo blanco;;;Scientific Name::: prosopis alba;;;Distribution:::south america;;;Tree Size:::30-40 ft (9-12 m) tall, 2-3 ft (.6-1 m) trunk diameter;;;Average Dried Weight:::49 lbs/ft3 (785 kg/m3);;;Janka Hardness:::1,700 lbf (7,560 n);;;Modulus of Rupture:::9,150 lbf/in2 (63.1 mpa);;;Elastic Modulus:::882,000 lbf/in2 (6.08 gpa);;;Crushing Strength:::8,510lbf/in2(58.7 mpa);;;Shrinkage:::radial 2.2%, tangential 3.1%, volumetric 5.4%, t/r ratio 1.4;;;Rot Resistance::: algarrobo blanco is rated as excellent for use in outdoor applications.;;;Workability::: working properties are largely dictated by the quality of the wood itself. mesquite that is clear and free from defects is easy to work with hand and machine tools, but irregular grain or knots can be challenging. glues, turns, and finishes well.;;;Common Uses::: flooring, firewood, fence posts, cabinetry, and furniture.;;;
Common Name(s)::: amazique, amazoue, mozambique, ovangkol, shedua;;;Scientific Name::: guibourtia ehie;;;Distribution::: tropical west africa;;;Tree Size::: 100-150 ft (30-45 m) tall, 3-5 ft (1-1.5 m) trunk diameter;;;Average Dried Weight:::  51 lbs/ft3 (825 kg/m3);;;Janka Hardness::: 1,330 lbf (5,900 n);;;Modulus of Rupture:::20,350 lbf/in2 (140.3 mpa);;;Elastic Modulus:::  2,701,000 lbf/in2 (18.6 gpa);;;Crushing Strength:::9,320 lbf/in2 (64.2 mpa);;;Shrinkage::: radial 4.3%, tangential 8.3%, volumetric 12.1%, t/r ratio 1.9;;;Rot Resistance::: rated as moderately durable, with good resistance to insect attack.;;;Workability::: overall a fairly easy wood to work, though ovangkol contains silica and can therefore dull cutters prematurely. also, if the grain is interlocked, or if there is other figure present in the wood, planing and other machining operations may be troublesome and cause tearout. turns, glues and finishes well.;;;Common Uses::: veneer, furniture, cabinetry, turned objects, musical instruments, and flooring.;;;
Common Name(s)::: amendoim;;;Scientific Name::: pterogyne nitens;;;Distribution::: scattered throughout southern south america;;;Tree Size::: 50-75 ft (15-23 m) tall, 2-3 ft (.6-1.0 m) trunk diameter;;;Average Dried Weight::: 50 lbs/ft3 (800 kg/m3);;;Janka Hardness::: 1,780 lbf (7,940 n);;;Modulus of Rupture::: 15,780 lbf/in2 (108.8 mpa);;;Elastic Modulus::: 1,771,000 lbf/in2 (12.21 gpa);;;Crushing Strength::: 7,500 lbf/in2 (51.7 mpa);;;Shrinkage::: radial 3.4%, tangential 6.0%, volumetric 10.0%, t/r ratio 1.8;;;Rot Resistance::: rated as moderately durable regarding decay resistance.;;;Workability::: overall fairly easy to work with both hand and machine tools, though interlocked grain can cause tearout, especially during laning and other machining operations. amendoim has a blunting effect on cutters due to a naturally high silica content. turns, glues, and finishes well.responds well to steam-bending.;;;Common Uses::: flooring, furniture, cabinetry, interior trim, and turned objects.;;;
Common Name(s)::: andiroba, crabwood;;;Scientific Name::: carapa spp. (carapaguianensis, etc.);;;Distribution::: central and south america;;;Tree Size::: 80-100 ft (25-30 m) tall, 2-3 ft (.6-1.0 m) trunk diameter;;;Average Dried Weight::: 41 lbs/ft3 (660 kg/m3);;;Janka Hardness::: 1,220 lbf (5,430 n);;;Modulus of Rupture::: 15,580 lbf/in2 (107.4 mpa);;;Elastic Modulus::: 1,965,000 lbf/in2 (13.55 gpa);;;Crushing Strength::: 8,220 lbf/in2 (56.7 mpa);;;Shrinkage::: radial 3.1%, tangential 7.6%, volumetric 10.4%, t/r ratio 2.5;;;Rot Resistance::: andiroba is considered moderately durable to very durable regarding decay resistance, though it can be susceptible to insect attack. weathering characteristics are similar to honduran mahogany.;;;Workability::: overall andiroba is easy to work with both hand and machine tools. sometimes pieces with interlocked grain will experience tearout during surfacing operations. andiroba also has a moderate blunting effect on tool cutters. andiroba has an increased risk of warping and other drying defects, partially because of its high t/r ratio (2.5). andiroba glues, finishes, and turns well.;;;Common Uses::: veneer, plywood,cabinetry,furniture,flooring, interior trim, and turned objects.;;;
Common Name(s)::: marblewood, angelim rajado;;;Scientific Name::: zygia racemosa (syn.marmaroxylon racemosum);;;Distribution::: northeastern south america;;;Tree Size::: 65-100 ft (20-30 m) tall, 1-2 ft (.3-.6 m) trunk diameter;;;Average Dried Weight:::  63 lbs/ft3 (1,005 kg/m3);;;Janka Hardness::: 2,530 lbf (11,250 n);;;Modulus of Rupture::: 22,780 lbf/in2 (157.1 mpa);;;Elastic Modulus::: 2,818,000 lbf/in2 (19.43 gpa);;;Crushing Strength:::10,990 lbf/in2 (75.8 mpa);;;Shrinkage::: radial 6.0%, tangential 10.5%, volumetric 17.5%, t/r ratio 1.8;;;Rot Resistance::: rated as durable to very durable regarding decay resistance, with moderate resistance to insect attack.;;;Workability::: tends to be difficult to work on account of its high density. marblewood can have a moderate to severe blunting effect on tool cutters. glues, turns, and finishes wellthough there is a high risk of checking and resin exudation during drying.;;;Common Uses::: flooring, sliced veneer, turned objects, cabinetry, and fine furniture.;;;
Common Name(s)::: anigre, anegre, aniegre, aningeria (and variant spellings);;;Scientific Name::: pouteria spp. (formerlyaningeria genus);;;Distribution::: africa (most common in tropical areas of east africa);;;Tree Size:::100-180 ft (30-55 m) tall, 3-4 ft (1.0-1.2 m) trunk diameter;;;Average Dried Weight:::  34 lbs/ft3 (550 kg/m3);;;Janka Hardness::: 990 lbf (4,380 n);;;Modulus of Rupture::: 12,040 lbf/in2 (83.0 mpa);;;Elastic Modulus:::  1,588,000 lbf/in2 (10.95 gpa);;;Crushing Strength::: 6,920 lbf/in2 (47.7 mpa);;;Shrinkage::: radial 3.8%, tangential 7.0%, volumetric 11.8%, t/r ratio 1.8;;;Rot Resistance::: rated as non-durable to perishable. not resistant to insect attack. sapwoodsusceptibleto blue fungal staining duringinitialdrying.;;;Workability::: overall working characteristics are fair, though depending on the species used, anigre may have silica present and therefore have a blunting effect on tools.;;;Common Uses::: veneer, plywood and interior furniture; in board form its used for boatbuilding, general carpentry, and other light construction uses.;;;
Common Name(s)::: anjan;;;Scientific Name::: hardwickia binata;;;Distribution::: india;;;Tree Size::: 50-80 ft (15-25 m) tall, 3-5 ft (1-1.5 m) trunk diameter;;;Average Dried Weight::: 46 lbs/ft3 (745 kg/m3);;;Janka Hardness::: 1,460 lbf (6,490 n)*;;;Modulus of Rupture::: no data available;;;Elastic Modulus::: 2,177,000 lbf/in2 (15.01 gpa);;;Crushing Strength::: 8,170 lbf/in2 (56.4 mpa);;;Shrinkage::: radial 3.0%, tangential 4.0%, volumetric 8.0%, t/r ratio 1.3;;;Rot Resistance::: very durable.;;;Workability::: high cutting resistance. good dimensional stability in regards to flatness, though it can split or check.;;;Common Uses::: no data available.;;;
Common Name(s):::keruing, apitong;;;Scientific Name:::dipterocarpus spp.;;;Distribution:::southeast asia;;;Tree Size:::100-200 ft (30-60 m) tall, 3-5 ft (1-1.5 m) trunk diameter;;;Average Dried Weight:::46 lbs/ft3 (745 kg/m3);;;Janka Hardness:::1,390 lbf (6,170 n);;;Modulus of Rupture:::16,710 lbf/in2 (115.2 mpa);;;Elastic Modulus:::2,293,000 lbf/in2 (15.81 gpa);;;Crushing Strength:::8,900 lbf/in2 (61.4 mpa);;;Shrinkage::: radial 5.5%, tangential 10.8%, volumetric 16.3%, t/r ratio 2.0;;;Rot Resistance::: varies depending on species, though generally reported as moderately durable; moderate to poor insect resistance.;;;Workability::: generally easy to work with hand or machine tools, though silica present in the wood tends to dull cutters. also, resin can exude from the wood and build up on tools and also make wood finishing difficult. movement in service is fairly large.;;;Common Uses::: furniture, flooring, trailer decks, and utility lumber.;;;
Common Name(s)::: apple, crab apple, wild apple;;;Scientific Name::: malus spp. (malus domestica, malus sieversii, malus sylvestris, etc.);;;Distribution::: found throughout most temperate climates;;;Tree Size::: 13-30 ft (4-9 m) tall, 1 ft (.3 m) trunk diameter;;;Average Dried Weight::: 52 lbs/ft3 (830 kg/m3);;;Janka Hardness::: 1,730 lbf (7,700 n);;;Modulus of Rupture::: 12,800 lbf/in2 (88.3 mpa);;;Elastic Modulus:::  1,270,000 lbf/in2 (8.76 gpa);;;Crushing Strength::: 6,030 lbf/in2 (41.6 mpa);;;Shrinkage::: radial 5.6%, tangential 10.1%, volumetric 17.6%, t/r ratio 1.8;;;Rot Resistance::: apple is rated as non-durable for heartwood decay.;;;Workability::: apple can be somewhat difficult to work due to its high density, and can burn easily when being machined. apple glues, stains, finishes, and turns well.;;;Common Uses::: fine furniture, tool handles, carving, mallet heads, turned items, and other small specialty wood objects.;;;
Common Name(s):::apricot;;;Scientific Name::: prunusarmeniaca;;;Distribution:::native to eastern europe and asia; planted worldwide;;;Tree Size:::20-40 ft (6-12 m) tall, 1-1.5 ft (.3-.4 m) trunk diameter;;;Average Dried Weight:::46 lbs/ft3 (745 kg/m3);;;Janka Hardness:::1,390 lbf (6,200 n)*;;;Modulus of Rupture:::no data available;;;Elastic Modulus:::no data available;;;Crushing Strength:::no data available;;;Shrinkage::: no data available;;;Rot Resistance::: no data available.;;;Workability:::areas with straight and clear grain are easy to work with hand or machine tools. care must be taken when surfacing irregular grain or knots to avoid tearout. apricot glues, turns, and finishes well.;;;Common Uses:::turned objects, musical instruments, carvings, and knife handles.;;;
Common Name(s)::: araracanga, volador;;;Scientific Name::: aspidosperma megalocarpon;;;Distribution::: mexico, central america, and northern south america;;;Tree Size::: 100-120 ft (30-37 m) tall, 3-4 ft (1-1.2m) trunk diameter;;;Average Dried Weight::: 59 lbs/ft3 (935 kg/m3);;;Janka Hardness::: 2,450 lbf (10,900 n);;;Modulus of Rupture::: 22,060 lbf/in2 (152.1 mpa);;;Elastic Modulus::: 3,041,000 lbf/in2 (20.97 gpa);;;Crushing Strength::: 12,830 lbf/in2 (88.5 mpa);;;Shrinkage::: radial 5.8%, tangential 9.3%, volumetric 16.5%, t/r ratio 1.6;;;Rot Resistance::: durability can vary based on growing location rated anywhere from moderately durable to very durable regardingdecay resistance, thoughsusceptibleto insect attack.;;;Workability::: overall easy to work, producing good results, though araracanga has an above average blunting effect on cutters. glues, turns, and finishes well.;;;Common Uses::: furniture, general construction (within its natural range), flooring, boatbuilding, and turned objects.;;;
Common Name(s)::: chakte viga, paela, aripin;;;Scientific Name::: caesalpinia platyloba;;;Distribution::: tropical areas of mexico and central america;;;Tree Size::: 20-30 ft (6-9 m) tall, 1-2 ft (.3-.6 m) trunk diameter;;;Average Dried Weight:::58 lbs/ft3 (935 kg/m3);;;Janka Hardness::: 2,250 lbf (10,010 n);;;Modulus of Rupture::: no data available;;;Elastic Modulus:::2,574,000 lbf/in2 (17.76 gpa);;;Crushing Strength::: no data available;;;Shrinkage:::radial 2.8%, tangential 8.2%, volumetric 10.6%, t/r ratio 2.9;;;Rot Resistance::: chakte viga has been used as afence-postmaterial, with reports stating that the wood lasts up to 100 years in the ground.;;;Workability::: despite its high density, chakte viga generally responds well to mostmachiningoperations, though interlocked grain can result in tearout. turns, glues, and finishes well.;;;Common Uses::: inlays, furniture, flooring,and turned objects.;;;
Common Name(s)::: black ash;;;Scientific Name::: fraxinus nigra;;;Distribution::: northeastern united states and eastern canada;;;Tree Size::: 50-65 ft (15-20 m) tall, 1-2 ft (.3-.6 m) trunk diameter;;;Average Dried Weight::: 34 lbs/ft3 (545 kg/m3);;;Janka Hardness::: 850 lbf (3,780 n);;;Modulus of Rupture::: 12,600 lbf/in2 (86.9 mpa);;;Elastic Modulus::: 1,600,000 lbf/in2 (11.00 gpa);;;Crushing Strength::: 5,970 lbf/in2 (41.2 mpa);;;Shrinkage::: radial 5.0%, tangential 7.8%, volumetric 15.2%, t/r ratio 1.6;;;Rot Resistance::: heartwood is rated as perishable, or only slightly durable in regard to decay. ash is also not resistant to insect attack.;;;Workability:::produces good results with hand or machine tools. responds well to steam bending. glues, stains, and finishes well.;;;Common Uses::: flooring, millwork, boxes/crates, baseball bats, and other turned objects such as tool handles.;;;
Common Name(s)::: blue ash;;;Scientific Name::: fraxinus quadrangulata;;;Distribution::: midwestern united states;;;Tree Size::: 50-80 ft (15-25 m) tall, 2-3 ft (.6-1.0 m) trunk diameter;;;Average Dried Weight::: 40 lbs/ft3 (640 kg/m3);;;Janka Hardness:::1,290 lbf (5,740 n);;;Modulus of Rupture::: 13,800 lbf/in2 (95.2 mpa);;;Elastic Modulus::: 1,400,000 lbf/in2 (9.66 gpa);;;Crushing Strength::: 6,980 lbf/in2 (48.1 mpa);;;Shrinkage::: radial 3.9%, tangential 6.5%, volumetric 11.7%, t/r ratio 1.7;;;Rot Resistance::: heartwood is rated as perishable, or only slightly durable in regard to decay. ash is also not resistant to insect attack.;;;Workability:::produces good results with hand or machine tools. responds well to steam bending. glues, stains, and finishes well.;;;Common Uses::: flooring, millwork, boxes/crates, baseball bats, and other turned objects such as tool handles.;;;
Common Name(s)::: european ash, common ash;;;Scientific Name::: fraxinus excelsior;;;Distribution::: europe and southwestern asia;;;Tree Size::: 65-115 ft (20-35 m) tall, 3-6 ft (1-2 m) trunk diameter;;;Average Dried Weight::: 42 lbs/ft3 (680 kg/m3);;;Janka Hardness::: 1,480 lbf (6,580 n);;;Modulus of Rupture::: 15,020 lbf/in2 (103.6 mpa);;;Elastic Modulus::: 1,785,000 lbf/in2 (12.31 gpa);;;Crushing Strength::: 7,400 lbf/in2 (51.0 mpa);;;Shrinkage::: radial 5.7%, tangential 9.6%, volumetric 15.3%, t/r ratio 1.7;;;Rot Resistance::: heartwood is rated as perishable, or only slightly durable in regard to decay. ash is also not resistant to insect attack.;;;Workability:::produces good results with hand or machine tools. responds well to steam bending. glues, stains, and finishes well.;;;Common Uses::: flooring, millwork, boxes/crates, baseball bats, and other turned objects such as tool handles.;;;
Common Name(s)::: green ash;;;Scientific Name::: fraxinus pennsylvanica;;;Distribution::: eastern and central north america;;;Tree Size::: 50-65 ft (15-20 m) tall, 1-2 ft (.3-.6 m) trunk diameter;;;Average Dried Weight::: 40 lbs/ft3 (640 kg/m3);;;Janka Hardness::: 1,200 lbf (5,340 n);;;Modulus of Rupture::: 14,100 lbf/in2 (97.2 mpa);;;Elastic Modulus::: 1,660,000 lbf/in2 (11.40 gpa);;;Crushing Strength::: 7,080 lbf/in2 (48.8 mpa);;;Shrinkage::: radial 4.6%, tangential 7.1%, volumetric 12.5%, t/r ratio 1.5;;;Rot Resistance::: heartwood is rated as perishable, or only slightly durable in regard to decay. ash is also not resistant to insect attack.;;;Workability:::produces good results with hand or machine tools. responds well to steam bending. glues, stains, and finishes well.;;;Common Uses::: flooring, millwork, boxes/crates, baseball bats, and other turned objects such as tool handles.;;;
Common Name(s)::: mountain ash, victorian ash;;;Scientific Name::: eucalyptus regnans;;;Distribution::: southeastern australia, also grown on plantations;;;Tree Size::: 230-330 ft (70-100 m) tall, 3-5 ft (1-1.5 m) trunk diameter;;;Average Dried Weight::: 42 lbs/ft3 (680 kg/m3);;;Janka Hardness::: 1,210 lbf (5,400 n);;;Modulus of Rupture::: 14,010 lbf/in2 (96.7 mpa);;;Elastic Modulus::: 2,033,000 lbf/in2 (14.02 gpa);;;Crushing Strength::: 8,530 lbf/in2 (58.8 mpa);;;Shrinkage::: radial 6.5%, tangential 13.0%, volumetric 19.6%, t/r ratio 2.0;;;Rot Resistance::: rated as very durable regarding decay resistance, with moderate insect resistance.;;;Workability::: overall easy to work with hand and machine tools. glues, turns, and finishes well.;;;Common Uses::: veneer, plywood, boatbuilding, general construction/utility wood, flooring, and turned objects.;;;

Common Name(s)::: oregon ash;;;Scientific Name::: fraxinus latifolia;;;Distribution::: western north america;;;Tree Size::: 65-80 ft (20-25 m) tall, 1-3 ft (.3-1.0 m) trunk diameter;;;Average Dried Weight::: 38 lbs/ft3 (610 kg/m3);;;Janka Hardness::: 1,160 lbf (5,160 n);;;Modulus of Rupture::: 12,700 lbf/in2 (87.6 mpa);;;Elastic Modulus::: 1,360,000 lbf/in2 (9.38 gpa);;;Crushing Strength::: 6,040 lbf/in2 (41.7 mpa);;;Shrinkage::: radial 4.1%, tangential 8.1%, volumetric 13.2%, t/r ratio 2.0;;;Rot Resistance::: heartwood is rated as perishable, or only slightly durable in regard to decay. ash is also not resistant to insect attack.;;;Workability:::produces good results with hand or machine tools. responds well to steam bending. glues, stains, and finishes well.;;;Common Uses::: flooring, millwork, boxes/crates, baseball bats, and other turned objects such as tool handles.;;;
Common Name(s)::: pumpkin ash;;;Scientific Name::: fraxinus profunda;;;Distribution::: eastern north america;;;Tree Size::: 50-65 ft (15-20 m) tall, 2-3 ft (.6-1.0 m) trunk diameter;;;Average Dried Weight::: 36 lbs/ft3 (575 kg/m3);;;Janka Hardness::: 990 lbf (4,400 n);;;Modulus of Rupture::: 11,100 lbf/in2 (76.6 mpa);;;Elastic Modulus::: 1,270,000 lbf/in2 (8.76 gpa);;;Crushing Strength::: 5,690 lbf/in2 (39.2 mpa);;;Shrinkage::: radial 3.7%, tangential 6.3%, volumetric 12.0%, t/r ratio 1.7;;;Rot Resistance::: heartwood is rated as perishable, or only slightly durable in regard to decay. ash is also not resistant to insect attack.;;;Workability:::produces good results with hand or machine tools. responds well to steam bending. glues, stains, and finishes well.;;;Common Uses::: flooring, millwork, boxes/crates, baseball bats, and other turned objects such as tool handles.;;;
Average Dried Weight:::;;;
Common Name(s):::tamo ash, japanese ash, manchurian ash;;;Scientific Name:::fraxinus mandshurica (sometimes spelled mandschurica);;;Distribution:::northern asia (china, korea, japan, and russia);;;Tree Size:::65-100 ft (20-30 m) tall, 1-2 ft (.3-.6 m) trunk diameter;;;Average Dried Weight:::35lbs/ft3 (560 kg/m3);;;Janka Hardness::: 1,010 lbf (4,490 n)*;;;Modulus of Rupture::: 10,810 lbf/in2 (74.6 mpa);;;Elastic Modulus::: 1,195,000 lbf/in2 (8.24 gpa);;;Crushing Strength:::no data available;;;Shrinkage:::no data available;;;Rot Resistance::: heartwood is rated as perishable; poor insect/borer resistance.;;;Workability:::produces good results with hand or machine tools. glues, stains, and finishes well.;;;Common Uses:::veneer, musical instruments (drum shells and guitars), fine furniture, marquetry, and other small speciality wood items.;;;
Common Name(s)::: white ash, american white ash;;;Scientific Name::: fraxinus americana;;;Distribution::: eastern north america;;;Tree Size::: 65-100 ft (20-30 m) tall, 2-5 ft (.6-1.5 m) trunk diameter;;;Average Dried Weight:::  42 lbs/ft3 (675 kg/m3);;;Janka Hardness::: 1,320 lbf (5,870 n);;;Modulus of Rupture::: 15,000 lbf/in2 (103.5 mpa);;;Elastic Modulus::: 1,740,000 lbf/in2 (12.00 gpa);;;Crushing Strength::: 7,410 lbf/in2 (51.1 mpa);;;Shrinkage::: radial 4.9%, tangential 7.8%, volumetric 13.3%, t/r ratio 1.6;;;Rot Resistance::: heartwood is rated as perishable, or only slightly durable in regard to decay. ash is also not resistant to insect attack.;;;Workability:::produces good results with hand or machine tools. responds well to steam bending. glues, stains, and finishes well.;;;Common Uses::: flooring, millwork, boxes/crates, baseball bats, and other turned objects such as tool handles.;;;
Common Name(s)::: bigtooth aspen;;;Scientific Name::: populus grandidentata;;;Distribution::: northeastern north america;;;Tree Size::: 65-80 ft (20-25 m) tall, 1.5-2 ft (.6-.7 m) trunk diameter;;;Average Dried Weight::: 27 lbs/ft3 (435 kg/m3);;;Janka Hardness::: 420 lbf (1,870 n);;;Modulus of Rupture::: 9,100 lbf/in2 (62.8 mpa);;;Elastic Modulus::: 1,430,000 lbf/in2 (9.86 gpa);;;Crushing Strength:::5,300 lbf/in2 (36.6 mpa);;;Shrinkage::: radial 3.3%, tangential 7.9%, volumetric 11.8%, t/r ratio 2.4;;;Rot Resistance:::rated as non-durable, and alsosusceptibleto insect attack.;;;Workability:::easy to work with hand and machine tools, though sharp cutters are necessary when planing to avoid fuzzysurfaces, (subsequent fine-sanding may be necessary to obtain a smooth surface). does not split easily, and has poor nail-holding capability. wood has atendencyto warp and distort during drying. glues and finishes well.;;;Common Uses:::boxes/crates, veneer, plywood, and various utility purposes.;;;
Common Name(s)::: european aspen, common aspen;;;Scientific Name::: populus tremula;;;Distribution::: temperate regions of europe and asia;;;Tree Size::: 50-65 ft (15-20 m) tall, 2-3 ft (.6-1.0 m) trunk diameter;;;Average Dried Weight::: 28 lbs/ft3 (450 kg/m3);;;Janka Hardness::: 380 lbf (1,650 n);;;Modulus of Rupture:::8,990 lbf/in2(62.0 mpa);;;Elastic Modulus::: 1,414,000 lbf/in2 (9.75 gpa);;;Crushing Strength:::5,080 lbf/in2(35.0 mpa);;;Shrinkage:::radial 4.8%, tangential 8.3%, volumetric 13.2%, t/r ratio 1.7;;;Rot Resistance:::rated as non-durable, and alsosusceptibleto insect attack.;;;Workability:::easy to work with hand and machine tools, though sharp cutters are necessary when planing to avoid fuzzysurfaces, (subsequent fine-sanding may be necessary to obtain a smooth surface). does not split easily, and has poor nail-holding capability. wood has atendencyto warp and distort during drying. glues and finishes well.;;;Common Uses:::boxes/crates, veneer, plywood, and various utility purposes.;;;
Common Name(s)::: quaking aspen;;;Scientific Name::: populus tremuloides;;;Distribution::: canada and northern united states;;;Tree Size::: 65-100 ft (20-30 m) tall,ft (2-3 m) trunk diameter;;;Average Dried Weight::: 26 lbs/ft3 (415 kg/m3);;;Janka Hardness::: 350 lbf (1,560 n);;;Modulus of Rupture::: 8,400 lbf/in2 (57.9 mpa);;;Elastic Modulus::: 1,180,000 lbf/in2 (8.14 gpa);;;Crushing Strength:::4,250 lbf/in2 (29.3 mpa);;;Shrinkage::: radial 3.5%, tangential 6.7%, volumetric 11.5%, t/r ratio 1.9;;;Rot Resistance:::rated as non-durable, and alsosusceptibleto insect attack.;;;Workability:::easy to work with hand and machine tools, though sharp cutters are necessary when planing to avoid fuzzysurfaces, (subsequent fine-sanding may be necessary to obtain a smooth surface). does not split easily, and has poor nail-holding capability. wood has atendencyto warp and distort during drying. glues and finishes well.;;;Common Uses:::boxes/crates, veneer, plywood, and various utility purposes.;;;
Common Name(s)::: avodire;;;Scientific Name::: turraeanthus africanus;;;Distribution::: western and central regions of africa, near lakes and streams;;;Tree Size::: 80-115 ft (25-35 m) tall, 2-3 ft (.6-1.0 m) trunk diameter;;;Average Dried Weight::: 36 lbs/ft3 (575 kg/m3);;;Janka Hardness::: 1,170 lbf (5,180 n);;;Modulus of Rupture::: 15,400 lbf/in2 (106.2 mpa);;;Elastic Modulus::: 1,614,000 lbf/in2 (11.13 gpa);;;Crushing Strength:::7,490 lbf/in2 (51.7 mpa);;;Shrinkage::: radial 4.2%, tangential 6.6%, volumetric 11.3%, t/r ratio 1.6;;;Rot Resistance::: avodire is non-durable in regards to decay resistance, and is susceptible to insect attack.;;;Workability::: avodire is generally regarded as having good working characteristics, and is easy to work with hand or machine tools though wood with interlocked grain can pose a challenge with tearout while being planed. the wood also has a slight blunting effect on tool cutters. avodire glues and finishes well.;;;Common Uses::: veneer, cabinetry, furniture, millwork, and plywood.;;;
Common Name(s)::: balau;;;Scientific Name::: shorea spp.;;;Distribution::: southeast asia;;;Tree Size::: 150-200 ft (45-60 m) tall, 3-6 ft (1-2 m) trunk diameter;;;Average Dried Weight::: 53 lbs/ft3 (850 kg/m3);;;Janka Hardness::: 1,600 lbf (7,120 n);;;Modulus of Rupture::: 17,730 lbf/in2 (122.3 mpa);;;Elastic Modulus::: 2,457,000 lbf/in2 (16.95 gpa);;;Crushing Strength::: 10,280 lbf/in2 (70.9 mpa);;;Shrinkage::: radial 5.5%, tangential 10.1%, volumetric 15.7%, t/r ratio 1.8;;;Rot Resistance::: highly variable among species; should be consideredas non-durable in regard to decay resistance, and is also susceptible to insect attack.;;;Workability::: typically hard to work, due to its high density. some species may have a slight blunting effect on tools due to small levels of silica present in the wood. glues, stains, and finishes well.;;;Common Uses::: plywood,veneer, general construction, flooring, as well as a number of other general utility purposes.;;;
Common Name(s)::: cypress, baldcypress;;;Scientific Name::: taxodium distichum;;;Distribution::: southeastern united states;;;Tree Size:::80-120 ft (24-37 m) tall, 3-5 ft (1-1.5 m) trunk diameter;;;Average Dried Weight:::  32 lbs/ft3 (515 kg/m3);;;Janka Hardness::: 510 lbf (2,270 n);;;Modulus of Rupture::: 10,600 lbf/in2 (73.1 mpa);;;Elastic Modulus::: 1,440,000 lbf/in2 (9.93 gpa);;;Crushing Strength::: 6,360 lbf/in2 (43.9 mpa);;;Shrinkage::: radial 3.8%, tangential 6.2%, volumetric 10.5%, t/r ratio 1.6;;;Rot Resistance::: old-growth cypress is rated as being durable to very durable in regards to decay resistance, while wood from younger trees is only rated as moderately durable.;;;Workability:::sharp cutters and light passes are recommended when working with cypress to avoid tearout. also, the wood has been reported by some sources to have a moderate dulling effect on cutting edges. cypress has good gluing, nailing, finishing, and paint-holding properties.;;;Common Uses::: exterior construction, docks, boatbuilding, interior trim, and veneer.;;;
Common Name(s)::: balsa;;;Scientific Name::: ochroma pyramidale;;;Distribution::: tropical regions of the americas; also grown on plantations;;;Tree Size::: 60-90 ft (18-28 m) tall, 3-4 ft (1-1.2 m) trunk diameter;;;Average Dried Weight:::9lbs/ft3 (150 kg/m3);;;Janka Hardness::: 90 lbf (390 n);;;Modulus of Rupture::: 2,840 lbf/in2 (19.6 mpa);;;Elastic Modulus:::538,000 lbf/in2 (3.71 gpa);;;Crushing Strength::: 1,690 lbf/in2 (11.6 mpa);;;Shrinkage::: radial 2.3%, tangential 6.0%, volumetric 8.5%, t/r ratio 2.6;;;Rot Resistance::: sapwood is rated as perishable, and is also susceptible to insect attack.;;;Workability::: generally very easy to work with virtually no dulling effect on cutters; yet because of its extremely low density, fuzzy surfaces can be a problem when using dull cutters. balsa generally should not be used to hold nails, with glue being the preferred method of joining. balsa stains and finishes well, though it has a tendency to soak up large quantities of material on the initial coats.;;;Common Uses::: buoys, rafts, surfboards, model airplanes, musical instruments, packing/transport cases, core stock in sandwich laminations, and fishing lures.;;;
Common Name(s)::: bamboo;;;Scientific Name::: hundreds of species among dozens ofgenera from thepoaceae (grass) family <br />(many timber-producing bamboos are from thephyllostachys and bambusa genera);;;Distribution::: most timber-producing bamboos are from south asia;;;Tree Size::: some of the largest bamboos can be up to 50-100 ft (15-30 m) tall, <br />with a 3-6 in (10-20 cm) diameter;;;Average Dried Weight::: 31 lbs/ft3 (500 kg/m3) to 53lbs/ft3 (850 kg/m3);;;Janka Hardness::: 1,410 lbf (6,270 n) to1,610 lbf (7,170 n);;;Modulus of Rupture::: 11,020 lbf/in2 (76.0 mpa) to 24,450lbf/in2 (168.6 mpa);;;Elastic Modulus::: 2,610,000 lbf/in2 (18.00 gpa) to2,900,000 lbf/in2 (20.00 gpa);;;Crushing Strength::: 8,990 lbf/in2 (62.0 mpa)to13,490 lbf/in2 (93.0 mpa);;;Shrinkage:::diameter 10-16%, wall thickness 15-17%;;;Rot Resistance::: bamboo used in exterior conditions is perishable, and will deteriorate in a matter of years. this is also paralleled in the short natural life cycle of bamboo, where many species quickly reach full maturity after only two or three years, and are subsequently attacked by decay mold and fungi, typically collapsing only a few years later. bamboo is alsosusceptibleto insect attacks such aspowder-post beetles, termites, and marine-borers.;;;Workability::: by woodworking standards, bamboo can be different. it is not necessarily difficult to work with, but depending on the species, it may require some special care. bamboo fibers tend to split and pull out when being cross-cut, (applying masking tape across the cut line beforehand is recommended to prevent this sort of tearout). also, bamboo is very high in silicafrom .5% to 4.0%, found almost entirely in the outermost layers of the stemso care must be taken when processing lumber. carbide cutters are strongly recommended, andsurfacesanding is suggested instead of thickness planing with steel cutters, both for longevity of cutting edges, and quality of the finishedsurface. bamboo glues, stains, and finishes well. when turning giant bamboo species, tools dull quickly, and endgrain tearout is common, but tearout tends to be very shallow, and the endgrain sands nearly as easily as the facegrain, and an overall smooth finish can beachievedwith minimal effort.;;;Common Uses::: veneer, paper, flooring, fishing rods,ladders,scaffolding, musical instruments (flutes/woodwinds/chimes), furniture, window blinds, carving, turned items, and small novelty items.;;;

Common Name(s)::: basswood, american basswood, lime, linden;;;Scientific Name::: tilia americana;;;Distribution::: eastern north america;;;Tree Size:::65-120 ft (20-37 m) tall, 3-4 ft (1-1.2 m) trunk diameter;;;Average Dried Weight:::  26 lbs/ft3 (415 kg/m3);;;Janka Hardness::: 410 lbf (1,824 n);;;Modulus of Rupture::: 8,700 lbf/in2 (60.0 mpa);;;Elastic Modulus:::  1,460,000 lbf/in2 (10.07 gpa);;;Crushing Strength::: 4,730 lbf/in2 (32.6 mpa);;;Shrinkage::: radial 6.6%, tangential 9.3%, volumetric 15.8%, t/r ratio 1.4;;;Rot Resistance::: basswood is rated as being non-durable in regard to heartwood decay.;;;Workability:::easy to work, being very soft and light. perhaps one of the most suitable wood species for hand carving. basswood also glues and finishes well, but has poor steam bending and nail holding characteristics.;;;Common Uses::: carvings, lumber,musical instruments (electric guitar bodies), veneer, plywood, and wood pulp and fiber products.;;;
Common Name(s)::: american beech;;;Scientific Name::: fagus grandifolia;;;Distribution::: eastern united states;;;Tree Size::: 100-130 ft (30-40 m) tall, 3-5 ft (1-1.5 m) trunk diameter;;;Average Dried Weight:::  45 lbs/ft3 (720 kg/m3);;;Janka Hardness::: 1,300 lbf (5,780 n);;;Modulus of Rupture::: 14,900 lbf/in2 (102.8 mpa);;;Elastic Modulus::: 1,720,000 lbf/in2 (11.86 gpa);;;Crushing Strength::: 7,410 lbf/in2 (51.1 mpa);;;Shrinkage::: radial 5.5%, tangential 11.9%, volumetric 17.2%, t/r ratio 2.2;;;Rot Resistance::: beech is considered non-durable or perishable; it is also susceptible to insect attack.;;;Workability:::overall good workability; it machines well, and glues, finishes, and turns well. beech also responds superbly to steam-bending. it does, however, have a large amount of movement in service, so movement and wood stability must be taken into account.;;;Common Uses::: lumber, veneer, flooring, crates/pallets, railroad ties, musical instruments, furniture, turned objects, and other small wooden objects.;;;
