Repository: rkn2/Roman-material-database-info

﻿# Roman-material-database

ABSTRACT: The Historic Materials Database is an interactive database of construction materials used in antiquity. This is the first step of my larger PhD project that will enable a wider audience to create 3D and virtual reality (VR) models of historic structures.  By helping a user build accurate models, my project will provide new perspectives of historic buildings and cities to historians, archaeologists, and others who study the past.

TEAM MEMBERS AND ROLES: 

Project director:	Becca Napolitano, graduate student at Princeton in Civil Engineering (rkn2@princeton.edu)

Project manager:	Becca Napolitano

Technical lead: 	Becca Napolitano

CDH Technical Consultant: Benjamin Hicks, CDH staff

Researchers (primary sources of archeological records):
	
	Abigail Rettew, 2nd year undergraduate at Princeton in Computer Science
	
	Catherine Jennings, 2nd year undergraduate at Princeton in Archaeology

Previous researchers:

	Hannah Smagh, 3rd year graduate student at Princeton in Archaeology

	Sophia Feist, 4th year undergraduate studnet at Princeton in Archaeology

	Solmaz Jumakuliyeva, 3rd year undergraduate student at Princeton in Civil and Environmental Engineering

	Grace Sommers, 2nd year undergraduate student at Princeton in Physics and Classics

Associated Faculty: 

	Branko Glisic, professor at Princeton in Civil Engineering

	Michael Koortbojian, department chair at Princeton in Civil Engineering

		      

PROJECT NARRATIVE



Current methods for viewing and analyzing historic structures are mainly 2D.   Scholars such as archaeologists, civil engineers, and historians each have their own focused skill set. They often do not have all the knowledge necessary to create a model which is both structurally and historically accurate. Our project works to address this knowledge gap. We are writing a program that enables a non-technical scholar to easily reconstruct buildings from the past. The structures created will be stable and contain only historically accurate materials. The Historic Materials Database--an interactive database of historic construction materials--is the first step in this project. 

 By July 2018, we will have created the materials database and developed a web-based front-end. This front-end will allow a user to interact with a map of non-provincial Rome. Through the map they can discover what types of stones and timber builders used from 30BC to 284CE.


FUNDING

This project is due to the support of many different organizations. Most importantly, the Center for Digital Humanties at Princeton helped this project both monetarily and throughout development stages--it would not be possible with out them. Also, thank you to the School of Engineering and Applied Sciences at Princeton, Civil and Environmental Engineering, the Dean's Fund for Innovation at Princeton University, the Sollenberger Family Grant, and the National Science Foundation.

DISCLAIMER:

This material is based upon work supported by the National Science Foundation Graduate Research Fellowship Program under Grant No. DGE-1656466. Any opinions, findings, and conclusions or recommendations expressed in this material are those of the author(s) and do not necessarily reflect the views of the National Science Foundation."

File: data_current/data/treestone/pietra6.csv (part 1 of 2)
name,alternate_name,alternate_name_cite,petrographic_details,petrographic_details_cite,age,age_cite,appearance,appearance_cite,poisson_ratio,poisson_ratio_cite,absorption,absorption_cite,quarry_location,quarry_location_cite,archaeological_sources,archaeological_sources_cite,primary_sources,primary_sources_cite,secondary_sources,secondary_sources_cite,shapefile,shapefile_cite,notes,notes_cite,dates_of_use,dates_of_use_cite,density_avg,density_avg_cite,density_low,density_low_cite,density_high,density_high_cite,elastic_modulus_average,elastic_modulus_average_cite,elastic_modulus_low,elastic_modulus_low_cite,elastic_modulus_high,elastic_modulus_high_cite,image,image_cite,rupture_modulus_average,rupture_modulus_average_cite,rupture_modulus_low,rupture_modulus_low_cite,rupture_modulus_high,rupture_modulus_high_cite,compressive_strength_average,compressive_strength_average_cite,compressive_strength_low,compressive_strength_low_cite,compressive_strength_high,compressive_strength_high_cite
Peperino di Albano,"lapis albanus, Peperino di Marino; Albanae",9;10,colata di fango piroclastica; quarried from a volcanic-debris flow deposit,9; 32,"36,000 years old, +/- 1000 ",9,"The term ""peperino"" refers to gray tufi from the Lazio with parts of crystals both white (leucite and analcime) and dark (biotite, pirocene).",33,0.15,,2.85,49,"Colli Albani district; from the Crater of Lake Albano, Deposits contained within a close area around eruptive vents; quarried at Castrimoenum, near modern-day Marino, and used locally",9; 32; 14,"Sabatine district;  taken up to 13 km from the Via Tiberina, no longer available because the land has been covered in more recent formations.; ""Near Grotta Oscura and northward along Via Tiberina""; Pyroclastic flows traveled far from their eruptive vents, meaning the rock was widespread and varied from one site to the other.; Local use, mostly at Rome",9,"Vitruvius (2.7.1) groups Albanae among the ""soft and yielding"" (molles) stones of Rome [[De Architectura, in 4, 410]]",73; 50,,,,,"Composed of fine grain with phillipsite, cabasite, and calcite, including diverse fragments of leucite lava, vulcanic rock, magmatic crystals, white calcari, and more.",33,"Accessible after the construction of the Via Appia, 312 BCE; used in the late Republic and early Imperial Period",58; 59,1870,33,0.0,,2171,44,0.0,,2942,,14710,,,,0.0,,4.03,49,8.71,,0.0,,16.3,44,40,50
Pietra Gabina,"lapis gabinus; Gabine tufa, sperone;but the latter term should be avoided due to ambiguity",9;10;11,deposito piroclastico idromagmatico; quarried from a pyroclastic surge deposit,9; 32,"c. 260, 000",9,"Dark and greyish. stratified into levels , whose superficial layers erode at different speeds and in different ways; The only stratified Roman tufo",33; 34,0.15,,3.13,49,"Colli Albani district; the crater of Castiglione; near the old city of Gabi; Deposits contained within a close area around eruptive vents; local use, mostly at Rome",9; 36; 33; 32; 14,"Ponte Palatino; Base of the Tabularium below the Campdohlio, part of the Cloaca Maxima, base of the tomb of Cecelia Metella, the perimiter wall of the Augustan Forum and many praefurnia of the Roman baths",62; 33,Strabo Geography 5.3.10-11,74,,,,,"Coherent and compact, with good physico-mechanical characteristics. Known among the Romans for being resistant to fire;Coarse-grained levels feature dark gray lava fragments and crystals, while finer layers contain clay, pumice, and accretionary lapilli",33;39,Late Republic and early Imperial Period,59,1870,45,0.0,,0.0,,0.0,,2942,,14710,,,,0.0,,8.97,49,10.93,,40,44,0.0,,0.0,
Tufo del Palatino,"Granular grey tufa, Peperino della Via Flaminia, Peperino Grigio; Tufo pisolitico, tufo granulare grigio, cappellaccio; but the latter should be avoided for ambiguity",9;10;11,"Colata piroclastica idromagmatica; quarried from ignimbrite, an unstructured deposit produced by pyroclastic flow",9; 32,"528, 000 years old, +/- 1000 ",9,"Yellowish-grey with some green tones. Compact structure, fine granulometry of components, superficially inconsistent, . Composed of a heterogeneous association of volcanic fragments and sediment, immersed in a partly zeolite and often argillated glassy matrix [[1, 287]]",35,0.15,,4.47,49,Colli Albani district; Base of the Campidoglio Base of the Palatino; Found at the bases of hills; Aventine; used at Rome,9; 35; 51; 14,"Cut-stone podia of the Regia (6th and 7th centuries BCE), Auguraculum (6th century BCE), Temple of Juno Moneta (345 BCE);  Still found in Servian walls, early Forum structures, Temple of Magna Mater sul Palatino, Capitoline Jove's temple (510 BC), Temple of S. Omobono (500 BC), Temple of Saturn (501-493 BC), foundations of lapis niger (450-390 BC);   Teatro Marcello [[1, 278]], temples of Numa Pompilio (715-673 BC);  Used in 7km-long wall built c. 578-535 AD;  used often in Monarchic period",40; 35; 63; 62; 64; 51,,,,,,,"soft, early building material; Of ""modest"" mechanical quality and inconsistent; discrete mechanical strength, surface quickly dries and crumbles when exposed to air and water, with drastic dimunition of mechanical characteristics compared to waterlogged samples in the lab; Not to be confused with Grottarossa Pyroclastic Sequence subunit a, although both have been referred to as cappellaccio. this rock has more lava fragments, no sanidine, and minimal biotite; while the Peperino della Flaminia variety was much stronger than other varieties, there is no evidence of its use in construction",71; 62; 35; 37; 72,Mostly used during the seventh through fifth centuries BCE; Use continued until 390 CE when it was substituted by rock with stronger mechanical charactaristics and better aesthetics,39; 35,1890,35,122,44,0.0,,0.0,,2942,,14710,,,,9.09,49,0.0,,0.0,,43.4,44,0.0,,0.0,
Tufo di Tuscolo,"Sperone, but this ambiguous term should be avoided",9;11,deposito di scorie saldate,9,"c. 355,000",9,Brown-gray. Rich in fragments of lava and crystal,36,0.15,,0.0,,"Colli Albani district; Monte Tusculo in the Colli Albani, active until the first century BC.; Deposits contained within a close area around eruptive vents; Used locally, mostly at Rome",9; 36; 32; 14,"Colosseum, Tabularium of the Campidoglio, Church of S. Clemente;Theater of Marcellus (23-11 BCE), reinforced with travertine in the Colosseum ",36; 40,Pliny cites Varro as saying tufo di Tuscolo can be broken up by fire [[Natural History 36.29]],75,,,,,"Up to 50% lava fragments; ""The most robust lithic-crystal tuff building stone available in Rome""",39; 45,Late Republic and early Imperial Period,59,1830,45,0.0,,0.0,,0.0,,2942,,14710,,,,0.0,,0.0,,0.0,,36.7,44,0.0,,0.0,
Tufo Giallo della Via Tiberina,"lapis ruber, lapis pallens, Tufo giallo di Grotta Oscura; tufo giallo porosa",9; 10,"Colata piroclastica; quarried from ignimbrite, an unstructured deposit produced by pyroclastic flow",9; 32,"548,000 years old +/- 4,000 (upper eruptive subunits), 561,000 +/- 4,000 years old (lower eruptive subunits)",10,"Yellow, with some dark grey. Made of yellow pumice, including carbon and more; Glassy and porous, ""poorly to moderately cemented""",38; 32,0.15,,3.81,49,"Sabatine district;taken up to 13 km from the Via Tiberina, no longer available because the land has been covered in more recent formations.;""Near Grotta Oscura and northward along Via Tiberina""; Pyroclastic flows traveled far from their eruptive vents, meaning the rock was widespread and varied from one site to the other.; Local use, mostly at Rome",9; 38; 50; 41; 14,"Many monuments in the Forum: foundations of Basilica Aemelia, the Tempio Rotondo in the Foro Boario, and the temple of the Magna Mater. It is also present in large quantities in caementa and in opus reticulatum throughout the city; Used as a component of coarse aggregate in concrete during the Imperial Period; in the Colosseum (70-80 CE), Forum of Caesar (54-29 BCE), Pantheon (118-125 CE)",38; 37; 65,"Vitruvius groups ""lapidicinis Pallensibus"" among the ""soft and yielding"" (molles) stones of Rome [[De Architectura 2.7.1, in 4, 410]]; he warns that they are weakened when exposed to salt/frost/rain/heat [[2.7.2]]",73,,,,,"Notable chemical homogeneity, of 41-52%, famous for the ease with which it can be worked and for its durability.",38,Quarried after Roman conquest of Fidenae and Veio in 426 and 396 BCE,58,1275,38,1224,46,1520,,0.0,,2942,,14710,,,,0.0,,2.75,49,3.49,49,0.0,,7.6,44,9.8,44
Tufo Giallo di Prima Porta,,,,,"514,000 +/- 3,000 years old",,"Yellow-gray, glassy, ""small, grayish-orange pumice fragments"" ",37,0.15,,4.38,49,"Sabatine District; South of the deposits of Tufo Giallo della Via Tiberina, along Via Tiberina and Via Flaminia, as well as at Prima Porta",37,"Not used as dimension stone, but sometimes used in coarse aggregate as part of concrete in the Forum of Caesar ",37,,,,,,,Lots of joints and fractures; consists mostly of chabazite cement with up to 50% glass matrix ,37; 65,,,1440,44,0.0,,0.0,,0.0,,2942,,14710,,,,2.59,49,0.0,,0.0,,0.0,,9.8,44,20.4,44
Tufo lionato,"lapis ruber, Tufo litoide Lionato, Tufo dell'Aniene, Tufo di Monteverde;, Anio, lapidicinis Rubris;",9;10,"Colata piroclastica; quarried from ignimbrite, an unstructured deposit produced by pyroclastic flow",9; 32,"366,000 years old, +/- 4000",9,"Aniene River varieties: light brown, well consolidated, 12-20% lava with yellowish-brown pumice fragments; varieties south of Rome: light brown to grayish orange, less consolidated, <10% lava, light brown to dark yellowish-orange pumice fragments; Monteverde area varieties: mostly white phillipsite cement, minimal clay, varies in color",40,0.15,,3.76,49,"Colli Albani district Found at the tops of hills; On the right bank of the Tiber- what is now Monteverde;  Along the Aniene (Teverone) River, which flows from the Tiber; quarried at Tor Cervara, Settecamini, Salone, and Lunghezza in the 2nd century BCE;  occasionally, in small quantities Tufo Rosso with black spots is found in caves in the area now called Fidene, about 10 KM north of Rome along the Tiber;  Base of the Capitoline Hill; Pyroclastic flows traveled far from their eruptive vents, meaning the rock was widespread and varied from one site to the other.;  Local use, mostly at Rome ",9; 51; 22; 22; 39; 22; 39; 41; 14,"Combined with stronger tuffs and travertine in the 1st century BCE, e.g., tabernae of the Forum of Caesar (42 BCE); Other examples: Roman forum, temples of Numa Pompilio (715-673 BC), portions of the cloaca maxima; Used in Forum: Votive deposit (6th c. BC), Temple of Concord (6th C. BC), Temple of Mars Ultor (2 C. BC), internal wall of Tabularium (78 BC), Tabernae of the Via Sacra (1st C. BC), Horrea Agrippiana (31-27 BC), Basilica Giulia (78-54 BC), the area Largo Torre Argentina; Aniene River varieties rarely used in dimension stone masonry after the Forum of Augustus, 1st century BCE; Coarse aggregate from south of Rome used in Baths of Caracalla (211-216 CE), Colosseum (after 216 CE fire)",45; 62; 47; 66; 40,"Vitruvius groups ""lapicidinis Rubris"" among the ""soft and yielding"" (molles) stones of Rome [[De Architectura 2.7.1, in 4, 410]]; he warns that they are weakened when exposed to salt/frost/rain/heat [[2.7.2]]",73; 50,,,,,"higher quality than cappellaccio; Most used tufo in all Roman monuments; Often used in typical rectangular blocks. Irregular content, irregular weight and density. Contains white analcime powder aggregate and also dark lava and light sedimentary rock, occasionally carbonized. Was considered a superior stone for its physico-mechanical characteristics. Carried along the Tiber for miles.",62; 35; 47,"Early Romans used the weaker, glassy varieties quarried from the Capitoline and Monteverde, while the stronger varieties quarried along the Aniene became prominent during the late 2nd century BCE",45,0.0,,1200,47,1700,44,0.0,,2942,,14710,,,,0.0,,0.0,,0.0,,0.0,,15.9,44,29,44
Tufo Rosso a Scorie Nere,"lapis fidenae, Tufo di Fidene, Tufo Rosso Litoide, Fidenates",9;10,colata piroclastica,9,"449,000 years old, +/- 1,000",9,"dark red with black slag; or, light brown with dark gray fragments",41,0.15,,0.0,,"Sabatine district; found primarily in the quarries of Fidene about 10 km north of Rome on the Tiber; Covers a vast area. ; Isola Farnese; Castel Giubileo; Prima Porta; Saxa Rubra; local use, mostly at Rome",9; 34; 34; 34; 34; 34; 34; 14,"Used in structures of opus quadratum, in the podium of the Tempio della Concordia; podium of the Temple of Juno Moneta (345 BCE) cella walls of temples",34; 65,"Vitruvius groups Fidenates among the ""soft and yielding"" (molles) stones of Rome [[De Architectura 2.7.1, in 4, 410]]; he warns that they are weakened when exposed to salt/frost/rain/heat [[2.7.2]]",73; 50,,,,,Low load-bearing strength limited its usefulness in the Late Republic,58,"First used by the Etruscans, used by the Romans primarily between 390 and 210 BCE, and less frequently until the Imperial period;. Quarried after Roman conquest of Fidenae and Veio in 426 and 396 BCE, but not common in Late Republican buildings.",34; 58,1733.52,34,0.0,,0.0,,0.0,,2942,,14710,,,,0.0,,0.97,49,1.72,49,0.0,,0.0,,40,50
alabastri di Constantina,,,alabaster,14,,,,,0.0,,0.0,,"Quarried at Ain-Smara, near Constantine, modern Algeria; local and regional use ",14,,,,,,,,,Several varieties,14,,,0.0,,0.0,,0.0,,0.0,,0.0,,0.0,,,,0.0,,0.0,,0.0,,0.0,,0.0,,0.0,
alabastro bianco,,,Alabaster,14,,,"Light, gray/white, some fine veins",14,0.0,,0.0,,"Eastern Desert of Egypt, Mons Berenicides, NW of Berenike; regional use",14,,,,,,,,,,,Ptolemaic period onward,14,0.0,,0.0,,0.0,,0.0,,0.0,,0.0,,,,0.0,,0.0,,0.0,,0.0,,0.0,,0.0,
alabastro del Gebel Oust,,,Alabaster,14,,,"Dark red and pink, streaked with ""yellow ochre or cream-white""",14,0.0,,0.0,,"Djebel Oust, 25 km south of Tunis, Tunisia; local and regional use",14,,,,,,,,,,,Imperial Period,14,0.0,,0.0,,0.0,,0.0,,0.0,,0.0,,,,0.0,,0.0,,0.0,,0.0,,0.0,,0.0,
breccia di Hereke,,,marble breccia,14,,,,,0.0,,0.0,,"Local use, with quarries at Hereke, coast of Turkey, near Gebze ",14,,,,,,,,,,,"Imperial Period ""and probably earlier"" ",14,0.0,,0.0,,0.0,,0.0,,0.0,,0.0,,,,0.0,,0.0,,0.0,,0.0,,0.0,,0.0,
breccia gialla fibrosa,,,Breccia marble,14,,,golden yellow,14,0.0,,0.0,,"Quarried at Molli, Tegoia, and Montarrenti, near Sienna, Italy; local use, possibly exported",14,,,,,,,,,,,Imperial Period,14,0.0,,0.0,,0.0,,0.0,,0.0,,0.0,,,,0.0,,0.0,,0.0,,0.0,,0.0,,0.0,
breccia pavonazza di Ezine,,,marble,14,,,Similar to pavonazzetto; a name that refers to purple/gray veins,14; 26,0.0,,0.0,,"Quarried at Göynükören, Upper Tembris valley, Turkey; local use",14,,,,,,,,,,,Imperial Period,14,0.0,,0.0,,0.0,,0.0,,0.0,,0.0,,,,0.0,,0.0,,0.0,,0.0,,0.0,,0.0,
breccia policroma della Vittoria,,,marble breccia,14,,,"policroma means ""multi-colored"" ",14,0.0,,0.0,,"Quarried at Akrini, near Kozani, modern Greece; local and inter-regional use",14,,,,,,,,,,,,,0.0,,0.0,,0.0,,0.0,,0.0,,0.0,,,,0.0,,0.0,,0.0,,0.0,,0.0,,0.0,
breccia rosata di Roselle,,,Marble breccia,14,,,Pink,14,0.0,,0.0,,"Exported regionally from Roselle, Grosseto province of Italy",14,,,,,,,,,,,Imperial Period,14,0.0,,0.0,,0.0,,0.0,,0.0,,0.0,,,,0.0,,0.0,,0.0,,0.0,,0.0,,0.0,
brêche des Romains,,,Breccia ,14,,,"Yellow, ""with grey streaks and rose patches"" ",14,0.0,,0.0,,"Quarried at La-Pène-Saint- Martin
 
 Lady, right bank of the Garonne, France, across from Saint- Béat; exported regionally ",14,,,,,,,,,,,"Imperial period, esp. from the Trajanic period onward (early 2nd century CE)",14,0.0,,0.0,,0.0,,0.0,,0.0,,0.0,,,,0.0,,0.0,,0.0,,0.0,,0.0,,0.0,
Buixcarró limestone,,,limestone,14,,,Pink-yellow,14,0.0,,0.0,,"Quarried at Barxeta, 50 km S of Valencia, Spain; exported regionally in Roman times ",14,,,,,,,,,,,,,0.0,,0.0,,0.0,,0.0,,0.0,,0.0,,,,0.0,,0.0,,0.0,,0.0,,0.0,,0.0,
castracane dorato,,,limestone,14,,,"Dark golden yellow…with spirals of yellow and cream-white, some grey ",14,0.0,,0.0,,"Quarried at Henchir el Kasbat, ancient Thuburbo Maius, Tunisia, and exported regionally",14,,,,,,,,,,,Imperial Period,14,0.0,,0.0,,0.0,,0.0,,0.0,,0.0,,,,0.0,,0.0,,0.0,,0.0,,0.0,,0.0,
cipollino tenario,,,marble,14,,,"gray-black ""with circular veins and streaks in grey-white""",14,0.0,,0.0,,"Quarried at Kourelos, Mani peninsula, Greece; esp. exported to Rome",14,,,,,,,,,,,Exported between regions by the 2nd century CE,14,0.0,,0.0,,0.0,,0.0,,0.0,,0.0,,,,0.0,,0.0,,0.0,,0.0,,0.0,,0.0,
Anician stone,"peperino grigio/rosso, peperino di Viterbo, peperino duro; peperino Soriano, peperino Vitorchiano",12,quartzlatitic ignimbite (tuff) from Monte Cimino,12,Quaternary or Tertiary period,12,gray/red/pink; similar to lapis albanus/peperino,12; 42,0.0,,4.28,12,"Region of the Tarquinii, modern Viterbo, Lazio, Italy; quarried around Lake Bolsena and in the Statonia prefecture",42,"Monuments in the area of Ferento, Italy, including large statues and smaller carvings",67,"Vitruvius muses that if the quarries were nearer to Rome, ""it would be worthy, that all our works be made from [them]"" [[De Architectura 2.7.4]]",67,,,,,,,,,2225,12,0.0,,0.0,,27400,12,0.0,,0.0,,,,5.2,12,0.0,,0.0,,0.0,,25.5,12,44.2,12
Foresto marble,,,marble,14,,,white or blue-gray ,14,0.0,,0.0,,"Quarried at Bussoleno, near Susa, Italy, local use",14,,,,,,,,,,,Imperial Period,14,0.0,,0.0,,0.0,,0.0,,0.0,,0.0,,,,0.0,,0.0,,0.0,,0.0,,0.0,,0.0,
granito del Giglio,"granitello antico, granito grigio minuto del Giglio",13;14,monzogranite,13,,,"black/white/grey; medium-grained, tints of pink",13; 14,0.0,,0.0,,"Italy, Tuscany, Island of Giglio; east coast; local and regional (mostly Rome) use ",13; 14,"Columns: S. Croce in Jerusalem, S. Maria Maggiore, SS Giovanni e Paolo, S. Lorenzo in Lucina, S. Anastasia, S. Crisogono in Trastevere. S. Pietro in Vincoli, portico del Palazzo della Cancelleria, portico in Via dei SS Quattro Coronati, Palazzo Bonicelli. Paving stones, scalini, arches.",13,,,,,,,,,Imperial Period,14,0.0,,0.0,,0.0,,0.0,,0.0,,0.0,,,,0.0,,0.0,,0.0,,0.0,,0.0,,0.0,
granito di Nicotera,,,granite,14,,,,,0.0,,0.0,,"Quarried at Nicotera, NW Calabria, Italy; used locally and across Italy ",14,,,,,,,,,,,Imperial Period,14,0.0,,0.0,,0.0,,0.0,,0.0,,0.0,,,,0.0,,0.0,,0.0,,0.0,,0.0,,0.0,
gris pinta,,,marble,14,,,Gray,14,0.0,,0.0,,"Quarried at Alconera, near Badajoz, modern Spain; local and regional use",14,,,,,,,,,,,,,0.0,,0.0,,0.0,,0.0,,0.0,,0.0,,,,0.0,,0.0,,0.0,,0.0,,0.0,,0.0,
Grottarossa Pyroclastic Sequence,"cappellaccio, although this ambiguous term should be avoided",10,"Quarried from ignimbrite, an unstructured deposit produced by pyroclastic flow",32,"514,000 years old, +/- 5,000",10,"Olive gray with several white leucite fragments, some of which have been replaced by analcime",37,0.15,,0.0,,"Monti Sabatini volcano, with outcrops atop the Palatine Hill ",37,"Hut village in the Early Iron Age (9th-8th century BCE); cisterns/granaries (5th or 6th century BCE), corbelled walls - any later examples?",65,,,,,,,"Not to be confused with Tufo del Palatino, although both are referred to as cappellaccio; poorly lithified with about 30% lava and crystal fragments",37; 65,,,0.0,,0.0,,0.0,,0.0,,2942,,14710,,,,0.0,,0.0,,0.0,,0.0,,0.0,,0.0,
marmo bianco di Saint-Béat,,,Marble,14,,,"Fine- to medium-grained, pure white ",14,0.0,,0.0,,"Quarried at Saint-Béat, central Pyrenees, France, and later ""exported across most of southern and western Gaul"" ",14,,,,,,,,,,,"Local use from late 1st century BCE, exported in the Imperial Period",14,0.0,,0.0,,0.0,,0.0,,0.0,,0.0,,,,0.0,,0.0,,0.0,,0.0,,0.0,,0.0,
marmo di Ippona,,,marble,14,,,"white, ""with distinct blue and grey streaks"" ",14,0.0,,0.0,,"Quarried from the cliff Cap de Garde, 12 km from Annaba, Algeria; local and regional use",14,,,,,,,,,,,,,0.0,,0.0,,0.0,,0.0,,0.0,,0.0,,,,0.0,,0.0,,0.0,,0.0,,0.0,,0.0,
marmo di Tegea,marmo di Doliana,14,Recrystallized limestone,14,,,Dark gray-black ,14,0.0,,0.0,,"Quarried at Doliana, in the Tegea territory of Arcadia, Greece; local use",14,,,,,,,,,,,Classical period onward,14,0.0,,0.0,,0.0,,0.0,,0.0,,0.0,,,,0.0,,0.0,,0.0,,0.0,,0.0,,0.0,
marmo gortino,,,Marble,14,,,"Gray-blue/white, dark veins ",14,0.0,,0.0,,"Used locally, with quarries at Ntikali, southern Crete",14,,,,,,,,,,,"""Roman period and possibly earlier"" ",14,0.0,,0.0,,0.0,,0.0,,0.0,,0.0,,,,0.0,,0.0,,0.0,,0.0,,0.0,,0.0,
marmo imetto,"marmor hymettium, Hymettus marble, marmo dell'Imetto, marmo cipolla, imezio.",15,Marble,15,,,"Grey/blue/beige; or, white with gray veins",15; 14,0.0,,0.0,,"Greece, Athens, Mount Hymettus.",15,"Columns: S. Maria Maggiore, Piazza S. Maria Maggiore, S. Paolo fuori le Mura, S. Pietro in Vincoli. Paving stones: S. Maria degli Angeli e dei Martiri. Wall stones: 2 pilastres in the Arco degli Argendari. Conche: Villa Giulia, Architraves.",15,"Strabo, Geography: 9.1.23; Pliny the Elder claims Hymettian marble was the first foreign marble imported to Rome (early 1st century BCE); also mentioned in Natural History 17.1, 36.24",76; 77; 79,,,,,,,"Local use from the Classical period (dates?), inter-regional exportation during Roman times ",14,0.0,,0.0,,0.0,,0.0,,0.0,,0.0,,,,0.0,,0.0,,0.0,,0.0,,0.0,,0.0,
marmo megarense,,,marble,14,,,,,0.0,,0.0,,"Quarried at Megara, central Megarid, Greece; local use from Archaic period onwards",14,,,,,,,,,,,,,0.0,,0.0,,0.0,,0.0,,0.0,,0.0,,,,0.0,,0.0,,0.0,,0.0,,0.0,,0.0,
Nubian Sandstone,,,subarkosic arenite to quartz arenite sandstone,16,Lower to Upper Cretaceous,16,"Brown, very porous",16,0.0,,0.0,,"Nile Valley: Roman quarries at Nag el-Dumariyya village, East Bank; Gebel el-Silsila, East and West Bank; Nag el-Hosh village, West Bank; Gharb el-Gaafra district, East Bank; Gharb Aswan district, West Bank; E and SE of Aswan city, East Bank; under Lake Nasser, West Bank; north of Qasr Ibrim ruins, East Bank; Eastern Desert: Wadi el Muweih, Wadi el-Kanayis; Western Desert: Bahariya Oasis, Dakhla Oasis, Kharga Oasis",16,Sandstone from Kharga Oasis might have been use for the Roman temple at Qasr Dush,14,,,,,,,"Loosely cemented with quartz, iron oxide, chlorite clay, some kaolinite clay and calcite",16,Greek inscriptions at El Hosh indicate occupation until at least the reign of Antoninus Pius (mid-2nd century CE),14,0.0,,0.0,,0.0,,0.0,,0.0,,0.0,,,,0.0,,0.0,,0.0,,0.0,,0.0,,0.0,
pedra d'Altafulla,,,Limestone,14,,,,,0.0,,0.0,,"Quarried at Els Munts, 16 km E of Tarragona, Spain and Platja dels Capellans, 15 km E of Tarragona; local use",14,,,,,,,,,,,Imperial Period,14,0.0,,0.0,,0.0,,0.0,,0.0,,0.0,,,,0.0,,0.0,,0.0,,0.0,,0.0,,0.0,
pedra de Santa Tecla,llisos,14,Limestone,14,,,Yellow-pink ,14,0.0,,0.0,,"Quarried at El Llorito, just east of Tarragona, Spain; mostly used at Tarragona during Roman times",14,,,,,,,,,,,,,0.0,,0.0,,0.0,,0.0,,0.0,,0.0,,,,0.0,,0.0,,0.0,,0.0,,0.0,,0.0,
pedra del Llorito,,,Limestone,14,,,,,0.0,,0.0,,"Coves del Llorito, near Tarragona, Spain; local use",14,,,,,,,,,,,,,0.0,,0.0,,0.0,,0.0,,0.0,,0.0,,,,0.0,,0.0,,0.0,,0.0,,0.0,,0.0,
pedra del Médol,,,Limestone,14,,,,,0.0,,0.0,,"Local use, with quarries at and around Tarragona, Spain: El Médol, Mas del Marquès, Platja l'Arrabassada, and Punta de la Creueta",14,,,,,,,,,,,,,0.0,,0.0,,0.0,,0.0,,0.0,,0.0,,,,0.0,,0.0,,0.0,,0.0,,0.0,,0.0,
pedra dels Clots,,,Sandstone,14,,,,,0.0,,0.0,,"Used locally with quarries at Clots de Sant Julià, and Puig d’en Torró, near Girona, Spain; and Domeny, in Girona",14,,,,,,,,,,,,,0.0,,0.0,,0.0,,0.0,,0.0,,0.0,,,,0.0,,0.0,,0.0,,0.0,,0.0,,0.0,
pedra d'Empúries,,,Limestone,14,,,,,0.0,,0.0,,"Local use during Roman times, with quarries at Sant Marti d’Empúries, near Empúries, Spain",14,,,,,,,,,,,,,0.0,,0.0,,0.0,,0.0,,0.0,,0.0,,,,0.0,,0.0,,0.0,,0.0,,0.0,,0.0,
porfido rosso laterizio,lateritic red porphyry,16,rhyolite porphyry,16,,,pink-brown groundmass with pink phenocrysts (crystals) and colorless/bluish quartz,16,0.0,,0.0,,"Eastern Egyptian desert: Gebel Dokhan (Mons Porphyrites) and Wadi Abu Gerida, 10 km NW of Maghrabiya",14,,,,,,,,,"Aphanitic groundmass, phenocrysts made of euhedral to subhedral alkali feldspar, up to 25 mm; exported in small amounts",16; 14,Imperial Period; specifically 1st to 2nd century CE at Wadi Abu Gerida,14; 16,0.0,,0.0,,0.0,,0.0,,0.0,,0.0,,,,0.0,,0.0,,0.0,,0.0,,0.0,,0.0,
rosa ajamonado,,,limestone,14,,,Pink,14,0.0,,0.0,,"Quarried at Alconera, near Badajoz, modern Spain; local and regional use",14,,,,,,,,,,,,,0.0,,0.0,,0.0,,0.0,,0.0,,0.0,,,,0.0,,0.0,,0.0,,0.0,,0.0,,0.0,
rosso antico,marmor taenarium.,15,marble of hematite,15,,,Red/Purple/Pink,15,0.0,,0.0,,"Greece, Laconia, Peninsula of Mani; quarried at Laghia-Dimaristika, Marmaro, Mianes/Kokkinoghia, Platsa, Profitis Elias, Vathia, and exported between regions",15; 14,"Paving stones and opus sectile: S. Pietro in Vincoli, S. Sabina. Cornices: S. Maria Maddalena. Paving stones: S. Paolo fuori le Mura. Gradini: 14 in the large altar of the Church of S. Prassede, later used for the throne of Napoleon. Balustrades: Church of S. Prassede. Mattonelle, statuary, colonnine, capitals.",15,"Strabo, Geography: 8.5.7",80,,,,,,,Exported by early Roman times,,0.0,,0.0,,0.0,,0.0,,0.0,,0.0,,,,0.0,,0.0,,0.0,,0.0,,0.0,,0.0,
Sarno Limestone,,,travertine,14,,,,,0.0,,0.0,,"Used locally and quarried from the Sarno Valley, E of Pompeii, Italy",14,,,,,,,,,,,,,0.0,,0.0,,0.0,,0.0,,0.0,,0.0,,,,0.0,,0.0,,0.0,,0.0,,0.0,,0.0,
serrancolin,,,marble,14,,,Similar to pavonazzetto; a name that refers to purple/gray veins,14; 26,0.0,,0.0,,"Quarried at Alconera, near Badajoz, modern Spain; local and regional use ",14,,,,,,,,,,,,,0.0,,0.0,,0.0,,0.0,,0.0,,0.0,,,,0.0,,0.0,,0.0,,0.0,,0.0,,0.0,
soldó,pedra de los Coves,14,Limestone,14,,,,,0.0,,0.0,,"Local use, with quarries near Tarragona, Spain, at Coves de la Pedrera, Mas dels Arcs,Pedreres de l’Aqüeducte, and Torre d’en Dolça",14,,,,,,,,,,,,,0.0,,0.0,,0.0,,0.0,,0.0,,0.0,,,,0.0,,0.0,,0.0,,0.0,,0.0,,0.0,
Sudbrook sandstone,,,sandstone,14,,,,,0.0,,0.0,,"Quarried at Caerwent, SE Wales, Britain; local use",14,,,,,,,,,,,Imperial Period,14,0.0,,0.0,,0.0,,0.0,,0.0,,0.0,,,,0.0,,0.0,,0.0,,0.0,,0.0,,0.0,
Upper and Lower Greensands,,,silicified glauconitic quartz sandstone,14,,,,,0.0,,0.0,,"Quarried at Farnham, in the Weald, SE England; used at Silchester (probably)",14,,,,,,,,,,,,,0.0,,0.0,,0.0,,0.0,,0.0,,0.0,,,,0.0,,0.0,,0.0,,0.0,,0.0,,0.0,
anasol,"Gris Anasol, Anasol Macael, Anasol Marble",,limestone,14,,,Gray,12,0.0,,0.07,12,"Quarried at Macael, in the Almeria province of Spain",14,,,,,,,,,Similar to cipollino,14,,,2720,12,0.0,,0.0,,0.0,,0.0,,0.0,,,,0.0,,18,12,22,12,0.0,,80,12,86,12
blanco Macael,White Macael Marble,12,calcitic marble,14,,,Pure white ,14,0.0,,0.2,12,Quarried at Macael in the Almeria province of Spain; exported across southern Spain,14,,,,,,,,,,,Imperial Period,14,2720,12,0.0,,0.0,,0.0,,0.0,,0.0,,,,0.0,,12.1,12,22.85,12,0.0,,81.1,12,87.4,12
branco portugues,"White Portugal, Branco Estremoz",12,marble,14,,,White,14,0.0,,0.0,,"Quarried at Borba, near Estremoz, modern Portugal; local and probably regional use",14,,,,,,,,,,,Imperial Period,14,0.0,,0.0,,0.0,,0.0,,0.0,,0.0,,,,0.0,,0.0,,0.0,,0.0,,0.0,,0.0,
breccia rosso di Verona,"Marmi Rosso di Verona, Red Verona Marble",12,Marble breccia,14,,,"Red-pink; ""light orange red to dark red with nodules and partly stylolitic veins""",14; 12,0.0,,0.19,12,"Exported regionally in small amounts from Verona, just east of Lake Garda, Italy",14,,,,,,,,,,,Imperial Period,14,2690,12,0.0,,0.0,,0.0,,0.0,,0.0,,,,9.8,12,0.0,,0.0,,160,12,0.0,,0.0,
granito della Sardegna,rosa/giallo/gris/bianco/grigio Sardegna/sardo,,granite,14,,,"Medium-grained, pink/light green/cream-white, the variety at Isole Marmorata was less pink, more gray",14,0.0,,0.58,12,"Quarried at Capo Testa, northern Sardinia, Olbia, NE Sardinia , Isole Marmorata, off the coast of northern Sardinia , Porto Rotondo, NE Sardinia, local and regional use, mostly exported to Rome or elsewhere in Italy",14,,,,,,,,,,,Imperial Period,14,2600,,0.0,,0.0,,0.0,,0.0,,0.0,,,,0.0,,10.8,12,15,12,0.0,,153.3,12,203,12
marmo di Aurisina,possibly the same as Breccia Carsica/Napoleon Slivia/Breccia Aurisina Marble,12,marble,14,,,brown,12,0.0,,0.14,12,"Aurisina, just north of Trieste, in Italy; local use, esp. at Trieste and Aquileia",14,,,,,,,,,,,Imperial Period,14,2685,12,0.0,,0.0,,0.0,,0.0,,0.0,,,,11.2,12,0.0,,0.0,,177,12,0.0,,0.0,
Marmo pario,"Parian marble, lychnites; paria lithos; Marathi Marble",17; 14; 12,marble ,17,,,White,17,0.0,,0.12,12,"Greece, Aegean, Island of Paros;  Three varieties: Paros-1 quarried at Marathi , Paros-2 at Choridaki Valley, both widely exported in Roman times, Paros-3 at Agios Minas, Central Paros - local, regional, inter-regional use",17; 14,"Columns: 24 in S. Sabina, Statues: Capitoline Venus in the Palazzo dei Conservatori. Wall stones: Mausoleum of Hardian. Sarcophagi. Holy water basins.",17,"Herodotus, Histories: 3.57.4, 5.62; Strabo, Geography: 10.5.7; Vergil, Aeneid: 1.592-3, 3.124-7; Vitruvius, Architecture: 10.2.15; Pliny the Elder, Natural History: 4.22, 4.67, 36.13, 36.19, 36.43; Pliny also notes (36.4.14, 36.5.44)) that the white stone was the primary marble for early sculptors; several such statues mentioned in Pausanias, Description of Greece: 1.14.7, 1.33.2, 1.43.5, 2.2.8, 2.29.1, 2.35.3, 4.31.6",81; 82; 83; 84; 85; 86; 87; 88; 89; 90,,,,,"Paros-1 has medium crystalline grains, translucent finish, Paros-2 is coarser, sometimes gray; 95% calcite, 3% dolomite, 2% quartz ",14; 12,,,2713,12,0.0,,0.0,,0.0,,0.0,,0.0,,,,18,12,0.0,,0.0,,98.5,12,0.0,,0.0,
Milas lilac,,,marble ,14,,,"White and purple, similar to pavonazzetto; a name that refers to purple/gray veins",14; 26,0.0,,0.1,12,"Quarried at Kestanecik, 23 km N of Muğla, Turkey; ""exported regionally or inter-regionally in the Roman period""",14,,,,,,,,,,,,,2730,12,0.0,,0.0,,0.0,,0.0,,0.0,,,,0.0,,0.0,,0.0,,99.96,12,0.0,,0.0,
negra pinta,Pinta Black Marble,12,marble,14,Cambrian,12,"Black; ""limy re-crystallized...of thin grain""",14; 12,0.0,,0.1,12,"Quarried at Alconera, near Badajoz, modern Spain; local and regional use ",14,,,,,,,,,,,,,2730,12,0.0,,0.0,,0.0,,0.0,,0.0,,,,13.1,12,0.0,,0.0,,148,12,0.0,,0.0,
pedra d'Alcover,"Arenisca de Alcover,Piedra de Alcover Sandstone",12,limestone ,14,,,Yellow,12,0.0,,1.89,12,"Local use, with quarries at La Lloera, NW of Alcover, Spain ",14,,,,,,,,,,,,,2850,12,0.0,,0.0,,0.0,,0.0,,0.0,,,,17.3,12,0.0,,0.0,,120.1,12,0.0,,0.0,
rosa Novelda,rosso Alicante/rosa Europa,12,marble,14,,,Pink-brown-white…with cloudy red-pink patches,14,0.0,,0.2,12,"Quarried at Novelda, just west of Alicante, Spain; local and regional use",14,,,,,,,,,,,Imperial Period,14,2740,12,0.0,,0.0,,0.0,,0.0,,0.0,,,,9,12,0.0,,0.0,,90.1,12,0.0,,0.0,
rosa Portugues,"Poco Bravo, Rosa Borba, Rosa Aurora,Estremoz Rosa, Portogallo, Portugal Pink, Rosa Aurora Portogallo",12,Marble ,14,,,Pink-cream…with cloudy red patches and brown-red veins ,14,0.0,,0.11,12,"Quarried at Vila Viçosa, near Estremoz, Portugal; local and regional use ",14,,,,,,,,,"Similar to Portasanta; which is found in Chios, Greece",14; 17,Imperial Period,14,2720,12,0.0,,0.0,,0.0,,0.0,,0.0,,,,0.0,,12.6,12,23.8,12,0.0,,60,12,110.7,12
Sant Vincenç,piedra de San Vincente,12,Sandstone; granite microporfido,14; 12,,,Gray,12,0.0,,0.4,12,"Local use, with quarries at Sant Vincenç de Castellet, Barcelona province, Spain ",14,,,,,,,,,"40% calcite/carbonated cement, 40% quartz, 15% bioclast, 5% esparita",12,Imperial Period,14,2660,12,0.0,,0.0,,0.0,,0.0,,0.0,,,,0.0,,16,12,20.77,12,102.9,12,0.0,,0.0,
verde Viana,"Viana Green, Verde Sampaio, Verde Viana Raminhado,Cristal Verde",12,Marble,,,,Green and white ,14,0.0,,0.08,12,"Quarried at Viana, near Estremoz, Portugal ",14,,,,,,,,,Similar to cipollin,14,,,2750,12,0.0,,0.0,,0.0,,0.0,,0.0,,,,0.0,,12.4,12,15,12,0.0,,77.7,12,88.78,12
Africano,"marmor lucullaeum; Lucullean marble, Africano Marble, Africano Lilac, Nero Africano",17; 18; 12,breccia tettonica,17,,,"Brown/White/Black/Blue; or, gray-brown tinted with white, pink, red, yellow, black",17; 14,0.0,,0.4,12,"Asia minor, Izmir, Theos; modern Turkey, under the lake of Kara Gol, 15 km NE of Teos, at Küçükkaya, 7 km north of Teos, at Turgut; exported inter-regionally ",17; 14,"Columns: Basilica Aemilia, theater of Marcellus, Forum of Augustus, Tempio della Pace, S. Peter's Basilica, S. Giovanni in Laterano, S. Giacomo e S. Maria in Vallicella. Paving stones: S. Paolo fuori le Mura, St. Peter's, S. Croce in Jerusalem, Vittoriano. Threshold: pantheon. Fountains: Pantheon, Piazza Mattei, Babuino. Wainscoting: S. Paolo fuori le Mura, S. Maria della Vittoria. Architrace: Palazzo della Valle. Acquasantiere: S. Giovanni in Laterano, wall stones. ",17,The extravagant consul Scaurus is said to have decorated his house with 38-foot columns,18,,,,,,,"Exported from Teos during the Imperial Period; per Pliny, black variety (from Melos? Chios?) introduced to Rome by L. Lucullus, consul, who lent his name to the stone, in 74 BCE",,0.0,,2720,12,2900,12,0.0,,0.0,,0.0,,,,0.0,,14.13,12,18.64,12,0.0,,67.2,12,93.5,12
alabastro a pecorella,"Alabastro a pecorella minuto, Travertine, sanguigno d'Orano.",19,travertine,19,,,red/brown/white,19,0.0,,0.0,,"Algeria, Province of Orano, Aîn Tekbalet.; Bou Hanifia, 20 km SW of Mascara, Algeria",19; 14,"rotae: S. Clemente. Bust of Vespasian in the Museo dei Conservatori. Mirrors: piedistalli delle quattro colonne della quinta cappella a destra in S. Maria sopra Minerva. Cornices, vasche. ",19,,,,,,,,,,,0.0,,0.0,,0.0,,0.0,,0.0,,0.0,,,,0.0,,0.0,,0.0,,0.0,,0.0,,0.0,
alabastro fiorito,,,Alabaster,14,,,"Yellow and pink with white, brown, red stripes ",14,0.0,,0.0,,"Gölemezli, north of Hierapolis, modern Turkey",14,,,,,,,,,,,"""used locally and exported widely in the Roman Imperial period and possibly earlier""",14,0.0,,0.0,,0.0,,0.0,,0.0,,0.0,,,,0.0,,0.0,,0.0,,0.0,,0.0,,0.0,
Alwalton Marble,,,"Limestone, from the Great Oolite Group, Cornbrash",20,Middle Jurassic Period,20,"Blue-gray, hard, with lots of fossilized oyster shells",20,0.0,,0.0,,"Quarried from the banks of the River Nene, Alwalton Lynch Escarpment, Peterborough, England; used in the Roman town of Castor nearby",20,"In later times, commonly used in column bases, capitals, effigies, and fonts of cathedrals",20,,,,,,,"Sometimes confused with Purbeck Marble, which it resembles when polished",20,,,0.0,,0.0,,0.0,,0.0,,0.0,,0.0,,,,0.0,,0.0,,0.0,,0.0,,0.0,,0.0,
Ancaster Freestone,Ancaster Freebed,20,Oolitic limestone,20,Middle Jurassic Period,20,"Cream to pale brown/buff, medium-grained with a few pieces of shells; composition and color vary from quarry to quarry",20,0.0,,6.04,12,"England: quarried at Glebe Quarry near Ancaster, Lincolnshire, and other quarries nearby; local and regional use",20; 14,"Sculptural and architectural work during Roman times; later examples include Saxon sculptures in the 7th/8th centuries CE; medieval grave slabs and effigies; postmedieval masonry at Harlaxton Manor, Wollaton Hall, and castles across England",20,,,,,,,"Durable and easier to carve than the harder Ancaster stones, such as Ancaster ""Hard White""",20,Imperial Period ,14,0.0,,0.0,,0.0,,0.0,,0.0,,0.0,,,,0.0,,0.0,,0.0,,0.0,,0.0,,0.0,
Ancaster Hard White,,,Oolitic limestone,20,Middle Jurassic Period,20,"Pale honey to a cream colour, rough, medium-grained, well cemented, hard; composition and color vary from quarry to quarry",20,0.0,,6.04,12,"England: quarried at Glebe Quarry near Ancaster, Lincolnshire, and other quarries nearby; local and regional use",20; 14,Sculptural and architectural work during Roman times; later examples include Saxon sculptures in the 7th/8th centuries CE; medieval grave slabs and effigies; postmedieval font of Nuthall St. Patrick Church in Nottinghamshire,20,,,,,,,Finest grained of the Ancaster stones,20,Imperial Period,14,0.0,,2276,12,2410,12,0.0,,0.0,,0.0,,,,0.0,,0.0,,0.0,,0.0,,25,12,79,12
Ancaster Weatherbed,Ancaster Rag,20,Oolitic limestone,20,Middle Jurassic Period,20,"Varies from cream/brown-yellow to blue/gray, ""mottled and/or flecked"", medium-grained with lots of shells including gastropods; many samples ""show a lenticular core of blue grey limestone (often known as 'blue hearted')",20,0.0,,0.0,,"England: quarried at Glebe Quarry near Ancaster, Lincolnshire, and other quarries nearby; local and regional use",20; 14,"Sculptural and architectural work during Roman times; later examples include Saxon sculptures in the 7th/8th centuries CE, medieval grave slabs, and effigies",20,,,,,,,"Harder than the other Ancaster stones, it comes in two varieties: the upper Red Weatherbed and the lower Brown Weatherbed ",20,Imperial Period,14,0.0,,2276,12,2410,12,0.0,,0.0,,0.0,,,,0.0,,0.0,,0.0,,0.0,,65,12,79,12
Barnack Rag Stone,"Barnack Stone, Barnack Mill Stone",20,Oolitic limestone,20,Middle Jurassic Period,20,"Coarse, hard, shelly, poorly sorted, contains ooliths and shells in alternating layers as well as ""sparry calcite""",20,0.0,,0.0,,"Quarried from Roman through Medieval times at Hills and Holes quarry, Barnack, near Peterborough, Eastern England; local and regional use",20; 14,Ashlar masonry; later examples include parts of Ely and Peterborough Cathedrals,20,,,,,,,Most common of three varieties of Barnack Stone; the other two were used in carving and rubblestone walling,20,Imperial Period,14,0.0,,0.0,,0.0,,0.0,,0.0,,0.0,,,,0.0,,0.0,,0.0,,0.0,,0.0,,0.0,
Beer Stone,,,Limestone,20,Upper Cretaceous Period,20,"White/gray-white, sometimes tinted green; fine and well sorted, containing shells and some quartz and glauconite",20,0.0,,0.0,,"Thought to have been quarried underground at Beer Quarry, near Seaton, SW England",20,"Roman examples include the wall quoins (outside angles), flue linings, and floor supports of the Bath House at Seaton Roman Villa in Devon ",20,,,,,,,"Suitable for carving, ""well suited for interior work""",20,,,0.0,,0.0,,0.0,,0.0,,0.0,,0.0,,,,0.0,,0.0,,0.0,,0.0,,0.0,,0.0,
bigio antico,"Marmor batthium, marmor lesbium, bigio dell'Asia minore.",21,marble,21,,,Grey/Beige/White,21,0.0,,0.0,,"Asia Minor, Island of Lesbos/Teos; widely exported during the Imperial Period, Turkey, 19 km NE of Ephesos, at Hasançavuslar (exported inter-regionally), Turkey, 2.4 km NE of Iznik in Bithynia et Pontus (local use), Turkey, Panayirdağ, near Ephesos (local use) ",21; 14,"Columns: portico of S. Lorenzo fuori le Mura, atrium and porta maggiore of S. Croce in Jerusalem, Chapel of S. Benedetto in S. Paolo fuori le Mura, Capella Salviati di S. Gregorio Magno. S. Clemente and S. Lorenzo in Borgo. Paving stones: S. Croce in Jerusalem, S. Clemente. Fonts: S. Giovanni in Laterano, S. Croce in Jerusalem, S. Lorenzo fuori le Mura, S. Clemente. revetement stones.",21,"Pliny the Elder mentions as a sculpting stone, noting its slightly blue tint",91,,,,,,,Exported from Lesbos during the Imperial Period,14,0.0,,0.0,,0.0,,0.0,,0.0,,0.0,,,,0.0,,0.0,,0.0,,0.0,,0.0,,0.0,
Black Pasture Stone,,,Sandstone,20,Upper Cretaceous Period,20,"Yellow-brown-pink with brown specks, tough, hard, fine- to medium-grained, granular",20,0.0,,0.0,,"Quarried from the area around Chollerford, Northern England, near Milecastle 26 on Hadrian's Hall and the Roman fort, Cilurnum [[6]]",20,"Hadrian's Wall, c. 120 CE; according to J. Watson, also used in the piers of the bridge that spanned the North Tyne, possibly a reference to the Aelian Bridge between Newcastle and Gateshead, constructed 122 CE ",20,,,,,,,Regarded as an excellent building stone,20,,,0.0,,0.0,,0.0,,0.0,,0.0,,0.0,,,,0.0,,0.0,,0.0,,0.0,,0.0,,0.0,
