Repository: rkn2/Roman-material-database-info

﻿# Roman-material-database

ABSTRACT: The Historic Materials Database is an interactive database of construction materials used in antiquity. This is the first step of my larger PhD project that will enable a wider audience to create 3D and virtual reality (VR) models of historic structures.  By helping a user build accurate models, my project will provide new perspectives of historic buildings and cities to historians, archaeologists, and others who study the past.

TEAM MEMBERS AND ROLES: 

Project director:	Becca Napolitano, graduate student at Princeton in Civil Engineering (rkn2@princeton.edu)

Project manager:	Becca Napolitano

Technical lead: 	Becca Napolitano

CDH Technical Consultant: Benjamin Hicks, CDH staff

Researchers (primary sources of archeological records):
	
	Abigail Rettew, 2nd year undergraduate at Princeton in Computer Science
	
	Catherine Jennings, 2nd year undergraduate at Princeton in Archaeology

Previous researchers:

	Hannah Smagh, 3rd year graduate student at Princeton in Archaeology

	Sophia Feist, 4th year undergraduate studnet at Princeton in Archaeology

	Solmaz Jumakuliyeva, 3rd year undergraduate student at Princeton in Civil and Environmental Engineering

	Grace Sommers, 2nd year undergraduate student at Princeton in Physics and Classics

Associated Faculty: 

	Branko Glisic, professor at Princeton in Civil Engineering

	Michael Koortbojian, department chair at Princeton in Civil Engineering

		      

PROJECT NARRATIVE



Current methods for viewing and analyzing historic structures are mainly 2D.   Scholars such as archaeologists, civil engineers, and historians each have their own focused skill set. They often do not have all the knowledge necessary to create a model which is both structurally and historically accurate. Our project works to address this knowledge gap. We are writing a program that enables a non-technical scholar to easily reconstruct buildings from the past. The structures created will be stable and contain only historically accurate materials. The Historic Materials Database--an interactive database of historic construction materials--is the first step in this project. 

 By July 2018, we will have created the materials database and developed a web-based front-end. This front-end will allow a user to interact with a map of non-provincial Rome. Through the map they can discover what types of stones and timber builders used from 30BC to 284CE.


FUNDING

This project is due to the support of many different organizations. Most importantly, the Center for Digital Humanties at Princeton helped this project both monetarily and throughout development stages--it would not be possible with out them. Also, thank you to the School of Engineering and Applied Sciences at Princeton, Civil and Environmental Engineering, the Dean's Fund for Innovation at Princeton University, the Sollenberger Family Grant, and the National Science Foundation.

DISCLAIMER:

This material is based upon work supported by the National Science Foundation Graduate Research Fellowship Program under Grant No. DGE-1656466. Any opinions, findings, and conclusions or recommendations expressed in this material are those of the author(s) and do not necessarily reflect the views of the National Science Foundation."

File: data_current/data/treestone/trees13.csv (part 1 of 7)
common_name,sci_name,sci_name_cite,distribution,distribution_cite,tree_rad_low,tree_rad_low_cite,tree_rad_high,tree_rad_high_cite,density,density_cite,janka_hardness,janka_hardness_cite,rupture_modulus,rupture_modulus_cite,elastic_modulus,elastic_modulus_cite,crushing_strength,crushing_strength_cite,shrink_rad,shrink_rad_cite,shrink_tan,shrink_tan_cite,shrink_volumetric,shrink_volumetric_cite,rot_resistance,rot_resistance_cite,workability,workability_cite,common_uses,common_uses_cite,primary_sources,primary_sources_cite,archaeological_sources,archaeological_sources_cite,shapefile,shapefile_cite,secondary_sources,secondary_sources_cite,notes,notes_cite,tree_height_low,tree_height_low_cite,tree_height_high,tree_height_high_cite,image,image_cite
" abura, bahia",mitragynaspp. (sometimes listed as hallea or fleroya genera),1,west and central africa,1,1,1,1.5,1,560,1,3670,1,81.1,1,9.56,1,42.9,1,4.3,1,9.2,1,13.3,1,non-durable; poor resistance to decay or insect attack. good acid resistance.,1,takes glue and finishes well. has a slight blunting effect on cutting edges and tools due to a moderate silica content (.25%).,1," a general-purpose lumber used for furniture, interior millwork, plywood, and flooring.",1,,,,,,,,,,,30,1,35,1,,
" afrormosia, afromosia, african teak",pericopsis elata,1,west africa,1,1,1,1.5,1,725,1,6980,1,102.9,1,11.83,1,66,1,3.2,1,6.2,1,9.9,1," rated as very durable regarding decay resistance, and is also resistant to termites and other insects.",1,"in nearly all regards, afrormosia is easy to work with both hand and machine tools, though surfacing boards with interlocking grain may cause tearout. other downsides include a slight blunting effect on cutting edges, and the development of dark stains if left in contact with iron in damp conditions. afrormosia turns, glues, stains, and finishes well.",1," boatbuilding, veneer, flooring, and furniture.",1,,,,,,,,,,,30,1,46,1,,
" afzelia, doussie",afzelia spp.,1,africa and southeast asia,1,1,1,1.5,1,805,1,8050,1,122.3,1,14.44,1,74.1,1,2.3,1,3.9,1,6.3,1," rated as very durable. moderately resistant to termites, and variously resistant/susceptible to other insect attacks.",1,"generally considered somewhat difficult to work on account of its interlocked grain, causing tearout during machining operations. afzelia also has a pronounced dulling effect on cutters. gluing and finishing can be variable, and some species contain water-soluble yellow deposits in the pores which can pose challenges in staining or finishing with water-based products.",1," furniture,cabinetry, veneer, flooring, docks, boatbuilding, exterior millwork and construction, turned objects, inlays, and other small specialty wood items.",1,,,,,,,,,,,25,1,37,1,,
"ailanthus, tree of heaven, chinese sumac",ailanthus altissima,1,native to china; widely naturalized worldwide,1,0.6,1,1,1,600,1,6300,1,76.2,1,11.19,1,46.1,1,6.1,1,10.8,1,17.1,1,no data available; reported to have good insect resistance.,1,"easy to work with hand and machine tools. turns, glues, stains, and finishes well.",1,"cabinetry, turned objects, and paper (pulpwood).",1,,,,,,,,,,,20,1,30,1,,
"albizia, tanga tanga","albizia spp. (a. ferruginea, a. versicolor)",1,tropical africa,1,0.6,1,1,1,605,1,4530,1,82.7,1,10.91,1,49.4,1,2.7,1,4.6,1,7.4,1,rated as moderately durable; poor insect resistance.,1,"moderately easy to work, though interlocked grain can cause tearout during surfacing operations. turns, glues, and finishes well.",1,"furniture, veneer, and turned objects.",1,,,,,,,,,,,30,1,40,1,,
" european alder, black alder, common alder",alnus glutinosa,1,western europe,1,0.3,1,0.6,1,495,1,2890,1,75.9,1,8.99,1,42.2,1,5,1,9,1,14,1," european alder is rated non-durable to perishable regarding decay resistance, and freshly cut logs should be quickly converted into lumber and dried to prevent staining or decay in the wood.",1,"european alder is very easy to work with both hand and machine tools; it sands especially easy. the wood is rather soft, however, and care must be taken to avoid denting it in some applications. european alder has excellent gluing, staining, and finishing properties; it also turns well and behaves similar to black cherry.",1," veneer, plywood, charcoal for gunpowder, clogs, piles/supports, and turned items.",1,,,,,,,,,,,20,1,25,1,,
" nepalese alder, utis",alnus nepalensis,1,southeast asia,1,0.6,1,1,1,395,1,1690,1,51,1,8.28,1,33.8,1,2.4,1,6,1,9.3,1," nepalese alder is rated non-durable to perishable regarding decay resistance, and freshly cut logs should be quickly converted into lumber and dried to prevent staining or decay in the wood.",1,"nepalese alder is very easy to work with both hand and machine tools; it sands especially easy. the wood is rather soft, however, and care must be taken to avoid denting it in some applications. nepalese alder has excellent gluing, staining, and finishing properties; it also turns well and behaves similar to black cherry.",1," interior utility wood, plywood, boxes, crates, and turned items.",1,,,,,,,,,,,20,1,30,1,,
" red alder, western red alder",alnus rubra,1,coastal western north america,1,0.6,1,1,1,450,1,2620,1,67.6,1,9.52,1,40.1,1,4.4,1,7.3,1,12.6,1," red alder is rated non-durable to perishable regarding decay resistance, and freshly cut logs should be quickly converted into lumber and dried to prevent staining or decay in the wood.",1,"red alder is very easy to work with both hand and machine tools; it sands especially easy. the wood is rather soft, however, and care must be taken to avoid denting it in some applications. red alder has excellent gluing, staining, and finishing properties; it also turns well and behaves similar to black cherry.",1," veneer, plywood, furniture, cabinetry, millwork, pallets, musical instruments (electric guitar bodies), and chip/pulp wood.",1,,,,,,,,,,,30,1,40,1,,
algarrobo blanco,prosopis alba,1,south america,1,0.6,1,1,1,785,1,7560,1,63.1,1,6.08,1,58.7,1,2.2,1,3.1,1,5.4,1,algarrobo blanco is rated as excellent for use in outdoor applications.,1,"working properties are largely dictated by the quality of the wood itself. mesquite that is clear and free from defects is easy to work with hand and machine tools, but irregular grain or knots can be challenging. glues, turns, and finishes well.",1," flooring, firewood, fence posts, cabinetry, and furniture.",1,,,,,,,,,,,9,1,12,1,,
" amazique, amazoue, mozambique, ovangkol, shedua",guibourtia ehie,1,tropical west africa,1,1,1,1.5,1,825,1,5900,1,140.3,1,18.6,1,64.2,1,4.3,1,8.3,1,12.1,1," rated as moderately durable, with good resistance to insect attack.",1,"overall a fairly easy wood to work, though ovangkol contains silica and can therefore dull cutters prematurely. also, if the grain is interlocked, or if there is other figure present in the wood, planing and other machining operations may be troublesome and cause tearout. turns, glues and finishes well.",1," veneer, furniture, cabinetry, turned objects, musical instruments, and flooring.",1,,,,,,,,,,,30,1,45,1,,
amendoim,pterogyne nitens,1,scattered throughout southern south america,1,0.6,1,1,1,800,1,7940,1,108.8,1,12.21,1,51.7,1,3.4,1,6,1,10,1,rated as moderately durable regarding decay resistance.,1,"overall fairly easy to work with both hand and machine tools, though interlocked grain can cause tearout, especially during laning and other machining operations. amendoim has a blunting effect on cutters due to a naturally high silica content. turns, glues, and finishes well.responds well to steam-bending.",1," flooring, furniture, cabinetry, interior trim, and turned objects.",1,,,,,,,,,,,15,1,23,1,,
" andiroba, crabwood"," carapa spp. (carapaguianensis, etc.)",1,central and south america,1,0.6,1,1,1,660,1,5430,1,107.4,1,13.55,1,56.7,1,3.1,1,7.6,1,10.4,1," andiroba is considered moderately durable to very durable regarding decay resistance, though it can be susceptible to insect attack. weathering characteristics are similar to honduran mahogany.",1,"overall andiroba is easy to work with both hand and machine tools. sometimes pieces with interlocked grain will experience tearout during surfacing operations. andiroba also has a moderate blunting effect on tool cutters. andiroba has an increased risk of warping and other drying defects, partially because of its high t/r ratio (2.5). andiroba glues, finishes, and turns well.",1," veneer, plywood,cabinetry,furniture,flooring, interior trim, and turned objects.",1,,,,,,,,,,,25,1,30,1,,
" marblewood, angelim rajado",zygia racemosa (syn.marmaroxylon racemosum),1,northeastern south america,1,0.3,1,0.6,1,1005,1,11250,1,157.1,1,19.43,1,75.8,1,6,1,10.5,1,17.5,1," rated as durable to very durable regarding decay resistance, with moderate resistance to insect attack.",1,"tends to be difficult to work on account of its high density. marblewood can have a moderate to severe blunting effect on tool cutters. glues, turns, and finishes well--though there is a high risk of checking and resin exudation during drying.",1," flooring, sliced veneer, turned objects, cabinetry, and fine furniture.",1,,,,,,,,,,,20,1,30,1,,
" anigre, anegre, aniegre, aningeria (and variant spellings)",pouteria spp. (formerlyaningeria genus),1,africa (most common in tropical areas of east africa),1,1,1,1.2,1,550,1,4380,1,83,1,10.95,1,47.7,1,3.8,1,7,1,11.8,1,rated as non-durable to perishable. not resistant to insect attack. sapwoodsusceptibleto blue fungal staining duringinitialdrying.,1,"overall working characteristics are fair, though depending on the species used, anigre may have silica present and therefore have a blunting effect on tools.",1," veneer, plywood and interior furniture; in board form its used for boatbuilding, general carpentry, and other light construction uses.",1,,,,,,,,,,,30,1,55,1,,
anjan,hardwickia binata,1,india,1,1,1,1.5,1,745,1,6490,1,0,1,15.01,1,56.4,1,3,1,4,1,8,1,very durable.,1,"high cutting resistance. good dimensional stability in regards to flatness, though it can split or check.",1,no data available.,1,,,,,,,,,,,15,1,25,1,,
"keruing, apitong",dipterocarpus spp.,1,southeast asia,1,1,1,1.5,1,745,1,6170,1,115.2,1,15.81,1,61.4,1,5.5,1,10.8,1,16.3,1," varies depending on species, though generally reported as moderately durable; moderate to poor insect resistance.",1,"generally easy to work with hand or machine tools, though silica present in the wood tends to dull cutters. also, resin can exude from the wood and build up on tools and also make wood finishing difficult. movement in service is fairly large.",1," furniture, flooring, trailer decks, and utility lumber.",1,,,,,,,,,,,30,1,60,1,,
" apple, crab apple, wild apple"," malus spp. (malus domestica, malus sieversii, malus sylvestris, etc.)",1,found throughout most temperate climates,1,0.3,1,0,1,830,1,7700,1,88.3,1,8.76,1,41.6,1,5.6,1,10.1,1,17.6,1,apple is rated as non-durable for heartwood decay.,1,"apple can be somewhat difficult to work due to its high density, and can burn easily when being machined. apple glues, stains, finishes, and turns well.",1," fine furniture, tool handles, carving, mallet heads, turned items, and other small specialty wood objects.",1,,,,,,,,,,,4,1,9,1,,
apricot,prunus armeniaca,1,native to eastern europe and asia; planted worldwide,1,0.3,1,0.4,1,745,1,6200,1,0,1,0,1,0,1,0,1,0,1,0,1,,1,,1,,1,,,,,,,,,,,6,1,12,1,,
" araracanga, volador",aspidosperma megalocarpon,1," mexico, central america, and northern south america",1,1,1,1.2,1,935,1,10900,1,152.1,1,20.97,1,88.5,1,5.8,1,9.3,1,16.5,1," durability can vary based on growing location rated anywhere from moderately durable to very durable regardingdecay resistance, thoughsusceptibleto insect attack.",1,"overall easy to work, producing good results, though araracanga has an above average blunting effect on cutters. glues, turns, and finishes well.",1," furniture, general construction (within its natural range), flooring, boatbuilding, and turned objects.",1,,,,,,,,,,,30,1,37,1,,
" chakte viga, paela, aripin",caesalpinia platyloba,1,tropical areas of mexico and central america,1,0.3,1,0.6,1,935,1,10010,1,0,1,17.76,1,0,1,2.8,1,8.2,1,10.6,1," chakte viga has been used as afence-postmaterial, with reports stating that the wood lasts up to 100 years in the ground.",1,"despite its high density, chakte viga generally responds well to mostmachiningoperations, though interlocked grain can result in tearout. turns, glues, and finishes well.",1," inlays, furniture, flooring,and turned objects.",1,,,,,,,,,,,6,1,9,1,,
black ash,fraxinus nigra,1,northeastern united states and eastern canada,1,0.3,1,0.6,1,545,1,3780,1,86.9,1,11,1,41.2,1,5,1,7.8,1,15.2,1," heartwood is rated as perishable, or only slightly durable in regard to decay. ash is also not resistant to insect attack.",1,"produces good results with hand or machine tools. responds well to steam bending. glues, stains, and finishes well.",1," flooring, millwork, boxes/crates, baseball bats, and other turned objects such as tool handles.",1,,,,,,,,,,,15,1,20,1,,
blue ash,fraxinus quadrangulata,1,midwestern united states,1,0.6,1,1,1,640,1,5740,1,95.2,1,9.66,1,48.1,1,3.9,1,6.5,1,11.7,1," heartwood is rated as perishable, or only slightly durable in regard to decay. ash is also not resistant to insect attack.",1,"produces good results with hand or machine tools. responds well to steam bending. glues, stains, and finishes well.",1," flooring, millwork, boxes/crates, baseball bats, and other turned objects such as tool handles.",1,,,,,,,,,,,15,1,25,1,,
" european ash, common ash",fraxinus excelsior,1,europe and southwestern asia,1,1,1,2,1,680,1,6580,1,103.6,1,12.31,1,51,1,5.7,1,9.6,1,15.3,1," heartwood is rated as perishable, or only slightly durable in regard to decay. ash is also not resistant to insect attack.",1,"produces good results with hand or machine tools. responds well to steam bending. glues, stains, and finishes well.",1," flooring, millwork, boxes/crates, baseball bats, and other turned objects such as tool handles.",1,,,,,,,,,,,20,1,35,1,,
green ash,fraxinus pennsylvanica,1,eastern and central north america,1,0.3,1,0.6,1,640,1,5340,1,97.2,1,11.4,1,48.8,1,4.6,1,7.1,1,12.5,1," heartwood is rated as perishable, or only slightly durable in regard to decay. ash is also not resistant to insect attack.",1,"produces good results with hand or machine tools. responds well to steam bending. glues, stains, and finishes well.",1," flooring, millwork, boxes/crates, baseball bats, and other turned objects such as tool handles.",1,,,,,,,,,,,15,1,20,1,,
" mountain ash, victorian ash",eucalyptus regnans,1," southeastern australia, also grown on plantations",1,1,1,1.5,1,680,1,5400,1,96.7,1,14.02,1,58.8,1,6.5,1,13,1,19.6,1," rated as very durable regarding decay resistance, with moderate insect resistance.",1,"overall easy to work with hand and machine tools. glues, turns, and finishes well.",1," veneer, plywood, boatbuilding, general construction/utility wood, flooring, and turned objects.",1,,,,,,,,,,,70,1,100,1,,
oregon ash,fraxinus latifolia,1,western north america,1,0.3,1,1,1,610,1,5160,1,87.6,1,9.38,1,41.7,1,4.1,1,8.1,1,13.2,1," heartwood is rated as perishable, or only slightly durable in regard to decay. ash is also not resistant to insect attack.",1,"produces good results with hand or machine tools. responds well to steam bending. glues, stains, and finishes well.",1," flooring, millwork, boxes/crates, baseball bats, and other turned objects such as tool handles.",1,,,,,,,,,,,20,1,25,1,,
pumpkin ash,fraxinus profunda,1,eastern north america,1,0.6,1,1,1,575,1,4400,1,76.6,1,8.76,1,39.2,1,3.7,1,6.3,1,12,1," heartwood is rated as perishable, or only slightly durable in regard to decay. ash is also not resistant to insect attack.",1,"produces good results with hand or machine tools. responds well to steam bending. glues, stains, and finishes well.",1," flooring, millwork, boxes/crates, baseball bats, and other turned objects such as tool handles.",1,,,,,,,,,,,15,1,20,1,,
"tamo ash, japanese ash, manchurian ash",fraxinus mandshurica (sometimes spelled mandschurica),1,"northern asia (china, korea, japan, and russia)",1,0.3,1,0.6,1,560,1,4490,1,74.6,1,8.24,1,0,1,0,1,0,1,0,1,,1,,1,,1,,,,,,,,,,,20,1,30,1,,
" white ash, american white ash",fraxinus americana,1,eastern north america,1,0.6,1,1.5,1,675,1,5870,1,103.5,1,12,1,51.1,1,4.9,1,7.8,1,13.3,1," heartwood is rated as perishable, or only slightly durable in regard to decay. ash is also not resistant to insect attack.",1,"produces good results with hand or machine tools. responds well to steam bending. glues, stains, and finishes well.",1," flooring, millwork, boxes/crates, baseball bats, and other turned objects such as tool handles.",1,,,,,,,,,,,20,1,30,1,,
bigtooth aspen,populus grandidentata,1,northeastern north america,1,0.6,1,0.7,1,435,1,1870,1,62.8,1,9.86,1,36.6,1,3.3,1,7.9,1,11.8,1,"rated as non-durable, and alsosusceptibleto insect attack.",1,"easy to work with hand and machine tools, though sharp cutters are necessary when planing to avoid fuzzysurfaces, (subsequent fine-sanding may be necessary to obtain a smooth surface). does not split easily, and has poor nail-holding capability. wood has atendencyto warp and distort during drying. glues and finishes well.",1,"boxes/crates, veneer, plywood, and various utility purposes.",1,,,,,,,,,,,20,1,25,1,,
" european aspen, common aspen",populus tremula,1,temperate regions of europe and asia,1,0.6,1,1,1,450,1,1650,1,62,1,9.75,1,35,1,4.8,1,8.3,1,13.2,1,"rated as non-durable, and alsosusceptibleto insect attack.",1,"easy to work with hand and machine tools, though sharp cutters are necessary when planing to avoid fuzzysurfaces, (subsequent fine-sanding may be necessary to obtain a smooth surface). does not split easily, and has poor nail-holding capability. wood has atendencyto warp and distort during drying. glues and finishes well.",1,"boxes/crates, veneer, plywood, and various utility purposes.",1,,,,,,,,,,,15,1,20,1,,
quaking aspen,populus tremuloides,1,canada and northern united states,1,2,1,3,1,415,1,1560,1,57.9,1,8.14,1,29.3,1,3.5,1,6.7,1,11.5,1,"rated as non-durable, and alsosusceptibleto insect attack.",1,"easy to work with hand and machine tools, though sharp cutters are necessary when planing to avoid fuzzysurfaces, (subsequent fine-sanding may be necessary to obtain a smooth surface). does not split easily, and has poor nail-holding capability. wood has atendencyto warp and distort during drying. glues and finishes well.",1,"boxes/crates, veneer, plywood, and various utility purposes.",1,,,,,,,,,,,20,1,30,1,,
avodire,turraeanthus africanus,1," western and central regions of africa, near lakes and streams",1,0.6,1,1,1,575,1,5180,1,106.2,1,11.13,1,51.7,1,4.2,1,6.6,1,11.3,1," avodire is non-durable in regards to decay resistance, and is susceptible to insect attack.",1,"avodire is generally regarded as having good working characteristics, and is easy to work with hand or machine tools though wood with interlocked grain can pose a challenge with tearout while being planed. the wood also has a slight blunting effect on tool cutters. avodire glues and finishes well.",1," veneer, cabinetry, furniture, millwork, and plywood.",1,,,,,,,,,,,25,1,35,1,,
balau,shorea spp.,1,southeast asia,1,1,1,2,1,850,1,7120,1,122.3,1,16.95,1,70.9,1,5.5,1,10.1,1,15.7,1," highly variable among species; should be consideredas non-durable in regard to decay resistance, and is also susceptible to insect attack.",1,"typically hard to work, due to its high density. some species may have a slight blunting effect on tools due to small levels of silica present in the wood. glues, stains, and finishes well.",1," plywood,veneer, general construction, flooring, as well as a number of other general utility purposes.",1,,,,,,,,,,,45,1,60,1,,
"cypress, baldcypress",taxodium distichum,1,southeastern united states,1,1,1,1.5,1,515,1,2270,1,73.1,1,9.93,1,43.9,1,3.8,1,6.2,1,10.5,1," old-growth cypress is rated as being durable to very durable in regards to decay resistance, while wood from younger trees is only rated as moderately durable.",1,"sharp cutters and light passes are recommended when working with cypress to avoid tearout. also, the wood has been reported by some sources to have a moderate dulling effect on cutting edges. cypress has good gluing, nailing, finishing, and paint-holding properties.",1," exterior construction, docks, boatbuilding, interior trim, and veneer.",1,,,,,,,,,,,24,1,37,1,,
balsa,ochroma pyramidale,1,tropical regions of the americas; also grown on plantations,1,1,1,1.2,1,150,1,390,1,19.6,1,3.71,1,11.6,1,2.3,1,6,1,8.5,1," sapwood is rated as perishable, and is also susceptible to insect attack.",1,"generally very easy to work with virtually no dulling effect on cutters; yet because of its extremely low density, fuzzy surfaces can be a problem when using dull cutters. balsa generally should not be used to hold nails, with glue being the preferred method of joining. balsa stains and finishes well, though it has a tendency to soak up large quantities of material on the initial coats.",1," buoys, rafts, surfboards, model airplanes, musical instruments, packing/transport cases, core stock in sandwich laminations, and fishing lures.",1,,,,,,,,,,,18,1,28,1,,
bamboo,,1,most timber-producing bamboos are from south asia,1,0.1,1,0.2,1,500,1,6270,1,76,1,18,1,62,1,0,1,0,1,0,1,,1,,1,,1,,,,,,,,,,,15,1,30,1,,
" basswood, american basswood, lime, linden",tilia americana,1,eastern north america,1,1,1,1.2,1,415,1,1824,1,60,1,10.07,1,32.6,1,6.6,1,9.3,1,15.8,1,basswood is rated as being non-durable in regard to heartwood decay.,1,"easy to work, being very soft and light. perhaps one of the most suitable wood species for hand carving. basswood also glues and finishes well, but has poor steam bending and nail holding characteristics.",1," carvings, lumber,musical instruments (electric guitar bodies), veneer, plywood, and wood pulp and fiber products.",1,,,,,,,,,,,20,1,37,1,,
american beech,fagus grandifolia,1,eastern united states,1,1,1,1.5,1,720,1,5780,1,102.8,1,11.86,1,51.1,1,5.5,1,11.9,1,17.2,1,beech is considered non-durable or perishable; it is also susceptible to insect attack.,1,"overall good workability; it machines well, and glues, finishes, and turns well. beech also responds superbly to steam-bending. it does, however, have a large amount of movement in service, so movement and wood stability must be taken into account.",1," lumber, veneer, flooring, crates/pallets, railroad ties, musical instruments, furniture, turned objects, and other small wooden objects.",1,,,,,,,,,,,30,1,40,1,,
european beech,fagus sylvatica,1,europe,1,1,1,1.5,1,710,1,6460,1,110.1,1,14.31,1,57,1,5.7,1,11.6,1,17.3,1,beech is considered non-durable or perishable; it is also susceptible to insect attack.,1,"overall good workability; it machines well, and glues, finishes, and turns well. beech also responds superbly to steam-bending. it does, however, have a large amount of movement in service, so movement and wood stability must be taken into account.",1," lumber, veneer, flooring, boatbuilding, furniture, cabinetry, musical instruments (piano pinblocks), plywood, and turned objects.",1,,,,,,,,,,,30,1,40,1,,
beefwood,grevillea striata,1,western australia,1,0.3,1,0.6,1,965,1,10770,1,94,1,14,1,54,1,3.5,1,5.8,1,9.3,1,no data available.,1,"fairly difficult to work because of its high density and tendency to tearout during planing. beefwood turns, glues, and finishes well.",1," inlay, marquetry, turned objects, and other small specialty items.",1,,,,,,,,,,,10,1,14,1,,
beli,julbernardia pellegriniana,1," africa (cameroon, gabon)",1,1,1,1.5,1,770,1,6580,1,134.8,1,16.09,1,67.2,1,4.4,1,9.2,1,13.7,1," rated as moderately durable, with moderate resistance to insect attack.",1,"generally easy to work with hand and machine tools, though tearout can occur on sections with interlocked grain. beli is considered to be somewhat unstable in service, with high movement. the wood will also react with ferrous metals, developing stains and discolorations when in contact with iron. glues and finishes well.",1," cabinetry, veneer, flooring, and interior millwork.",1,,,,,,,,,,,20,1,30,1,,
"ebiara, berlinia, poculi, red zebrawood","berlinia spp. (b. auriculata, b.bracteosa, b.confusa, and b. grandiflora)",1,west africa,1,1,1,1.5,1,725,1,5690,1,109.6,1,11.14,1,55.4,1,4.7,1,8.7,1,13.2,1,"varies with species, but is generally rated as moderately durable; good insect resistance, though sapwood is vulnerable to ambrosia and powder post beetles.",1,"generally easy to work with hand or machine tools, though planing or surfacing interlocked grain may result in tearout, particularly on quartersawn surfaces. glues, turns, and finishes well.",1,"veneer, furniture, cabinetry, turned objects, and other small speciality wood items.",1,,,,,,,,,,,30,1,40,1,,
alaska paper birch,betula neoalaskana,1,alaska and northern canada,1,0.3,1,0.6,1,610,1,3690,1,93.8,1,13.1,1,51.4,1,6.5,1,9.9,1,16.7,1," birch is perishable, and will readily rot and decay if exposed to the elements. the wood is also susceptible to insect attack.",1,"generally easy to work with hand and machine tools, though boards with wild grain can cause grain tearout during machining operations. turns, glues, and finishes well.",1," plywood, boxes, crates, turned objects, interior trim, and other small specialty wood items.",1,,,,,,,,,,,15,1,20,1,,
alder-leaf birch,betula alnoides,1," burma, india, and nepal",1,0.6,1,1,1,530,1,3690,1,61.9,1,8.52,1,44.1,1,5,1,7,1,13,1," birch is perishable, and will readily rot and decay if exposed to the elements. the wood is also susceptible to insect attack.",1,"generally easy to work with hand and machine tools, though boards with wild grain can cause grain tearout during machining operations. turns, glues, and finishes well.",1," plywood, boxes, crates, turned objects, interior trim, and other small specialty wood items.",1,,,,,,,,,,,20,1,30,1,,
" downy birch, european white birch",betula pubescens,1," northern europe, asia, iceland, and greenland",1,0.3,1,0.6,1,625,1,4140,1,122.5,1,12.03,1,0,1,6,1,10,1,16,1," birch is perishable, and will readily rot and decay if exposed to the elements. the wood is also susceptible to insect attack.",1,"generally easy to work with hand and machine tools, though boards with wild grain can cause grain tearout during machining operations. turns, glues, and finishes well.",1," plywood, boxes, crates, turned objects, interior trim, and other small specialty wood items.",1,,,,,,,,,,,10,1,20,1,,
gray birch,betula populifolia,1,northeastern north america,1,0.3,1,0,1,560,1,3380,1,67.6,1,7.93,1,33.6,1,5.2,1,9.5,1,14.7,1," birch is perishable, and will readily rot and decay if exposed to the elements. the wood is also susceptible to insect attack.",1,"generally easy to work with hand and machine tools, though boards with wild grain can cause grain tearout during machining operations. turns, glues, and finishes well.",1," plywood, boxes, crates, turned objects, interior trim, and other small specialty wood items.",1,,,,,,,,,,,6,1,12,1,,
paper birch,betula papyrifera,1,northern and central north america,1,0.6,1,1,1,610,1,4050,1,84.8,1,10.97,1,39.2,1,6.3,1,8.6,1,16.2,1," birch is perishable, and will readily rot and decay if exposed to the elements. the wood is also susceptible to insect attack.",1,"generally easy to work with hand and machine tools, though boards with wild grain can cause grain tearout during machining operations. turns, glues, and finishes well.",1," plywood, boxes, crates, turned objects, interior trim, and other small specialty wood items.",1,,,,,,,,,,,20,1,30,1,,
river birch,betula nigra,1,eastern united states,1,0.6,1,1,1,590,1,4320,1,0,1,0,1,0,1,4.7,1,9.2,1,13.5,1," birch is perishable, and will readily rot and decay if exposed to the elements. the wood is also susceptible to insect attack.",1,"generally easy to work with hand and machine tools, though boards with wild grain can cause grain tearout during machining operations. turns, glues, and finishes well.",1," plywood, boxes, crates, turned objects, interior trim, and other small specialty wood items.",1,,,,,,,,,,,20,1,30,1,,
silver birch,betula pendula,1,europe and southwest asia,1,0.3,1,0.6,1,640,1,5360,1,114.3,1,13.96,1,0,1,0,1,0,1,0,1,,1,,1,,1,,,,,,,,,,,20,1,30,1,,
sweet birch,betula lenta,1,northeastern north america,1,0.6,1,1,1,735,1,6540,1,116.6,1,14.97,1,58.9,1,6.5,1,9,1,15.6,1," birch is perishable, and will readily rot and decay if exposed to the elements. the wood is also susceptible to insect attack.",1,"generally easy to work with hand and machine tools, though boards with wild grain can cause grain tearout during machining operations. turns, glues, and finishes well.",1," plywood, boxes, crates, turned objects, interior trim, and other small specialty wood items.",1,,,,,,,,,,,20,1,30,1,,
yellow birch,betula alleghaniensis,1,northeastern north america,1,0.6,1,1,1,690,1,5610,1,114.5,1,13.86,1,56.3,1,7.3,1,9.5,1,16.8,1," birch is perishable, and will readily rot and decay if exposed to the elements. the wood is also susceptible to insect attack.",1,"generally easy to work with hand and machine tools, though boards with wild grain can cause grain tearout during machining operations. turns, glues, and finishes well.",1," plywood, boxes, crates, turned objects, interior trim, and other small specialty wood items.",1,,,,,,,,,,,20,1,30,1,,
" african blackwood, mpingo (swahili)",dalbergia melanoxylon,1,dry savanna regions of central and southern africa,1,0.6,1,1,1,1270,1,16320,1,213.6,1,17.95,1,72.9,1,2.9,1,4.8,1,7.7,1," heartwood is rated as very durable in regards to decay resistance, though only moderately resistant to insect attack. the sapwood is commonly attacked by powder-post beetles and other borers.",1,"very difficult to work with hand or machine tools, with an extreme blunting effect on cutters. african blackwood is most often used in turned objects, where it is considered to be among the very finest of all turning woods capable of holding threads and other intricate details well. when made into clarinet or oboe bodies, the wood is typically processed on metal-working equipment, giving it a reputation as being metal-like in some of its working properties.",1," musical instruments (guitars, clarinets, oboes, etc.), inlay, carving, tool handles, and other turned objects.",1,,,,,,,,,,,6,1,9,1,,
" australian blackwood, tasmanian blackwood, acacia blackwood",acacia melanoxylon,1," native to tasmania and eastern australia; also introduced to africa, south america, and southern asia",1,0.6,1,1,1,640,1,5180,1,103.6,1,14.82,1,53.6,1,3.9,1,7.9,1,11.9,1," rated as moderately durable regarding decay resistance, though susceptible to insect attack.",1,"australian blackwood is easily worked with both hand and machine tools, though figured wood and pieces with interlocked grain can cause tearout. australian blackwood turns, glues, stains, and finishes well.responds well to steam bending.",1," veneer, furniture, cabinetry, musical instruments, gunstocks, turned objects, and other specialty wood objects.",1,,,,,,,,,,,20,1,30,1,,
"burmese blackwood, khamphi rosewood, laos rosewood",dalbergia cultrata,1,southeast asia,1,0.3,1,0.5,1,1040,1,14900,1,0,1,0,1,0,1,0,1,0,1,0,1,,1,,1,,1,,,,,,,,,,,20,1,30,1,,
" bloodwood, satine",brosimum rubescens (syn. b. paraense),1,tropical south america,1,1.2,1,2.1,1,1050,1,12900,1,174.4,1,20.78,1,98.7,1,4.6,1,7,1,11.7,1," reported to be very durable, and resistant to most insect attacks.",1,"bloodwood is extremely dense, and has a pronounced blunting effect on cutters. the wood tends to be brittle and can splinter easily while being worked. those persistent enough to bear with the difficulties of working with bloodwood to the finishing stage are rewarded with an exceptional and lustrous red surface.",1,"carvings, trim, inlays, furniture, guitars, knife handles, and turned objects.",1,,,,,,,,,,,25,1,45,1,,
red bloodwood,corymbia gummifera,1,coastal areas of eastern australia,1,1,1,1.2,1,865,1,10910,1,99.1,1,12.83,1,58.5,1,3,1,6,1,9,1,,1,,1,,1,,,,,,,,,,,20,1,30,1,,
blue mahoe,talipariti elatum (syn. hibiscus elatus),1,native to cuba and jamaica; widely planted throughout thecaribbean,1,0.3,1,0.6,1,755,1,6320,1,0,1,0,1,0,1,2.1,1,4.9,1,7.1,1,reports range from moderately durable to very durable regarding decay resistance. also reported to be resistant to insect attacks.,1,"overall easy to work with both hand and machine tools. turns, glues, and finishes well.",1," cabinetry, furniture,turnedobjects, carvings, musicalinstruments, inlay, marquetry, and interior trim.",1,,,,,,,,,,,18,1,21,1,,
bocote,cordia spp.,1,mexico and central/south america,1,1,1,1.5,1,855,1,8950,1,114.4,1,12.19,1,59.4,1,4,1,7.4,1,11.6,1,heartwood is rated from moderately durable to very durable depending on the species; it is susceptible to insect attack.,1,"some species may contain silica that will dull cutters. on the whole, bocote is easily worked and machined with good results. although bocote has a fairly high amount of natural oils present, gluing is usually problem-free. (see the article on gluing oily tropical hardwoods for more information.) bocote also turns and finishes well.",1," fine furniture, cabinetry, flooring, veneer, boatbuilding, musical instruments, gunstocks, turned objects, and other small specialty wood items.",1,,,,,,,,,,,20,1,30,1,,
bois de rose," dalbergia maritima, dalbergialouvelii",1,madagascar,1,0.3,1,0.6,1,930,1,11570,1,0,1,0,1,0,1,4,1,6.7,1,10.8,1," no data available; being a dense rosewood, it is presumably very durable.",1,"bois de rose is an excellent turning wood. turns and finishes well, and takes a high natural polish.",1," musical instruments, inlay, fine furniture, carving, turned objects, and other small specialty wood items.",1,,,,,,,,,,,12,1,20,1,,
" bosse, guarea",guarea spp. (g. cedrata and g. thompsonii),1,west and central africa,1,0.9,1,1.2,1,600,1,4190,1,103.2,1,10.91,1,54.5,1,4.4,1,6.7,1,11.2,1,heartwood ranges from moderately durable to very durable regarding decayresistance. bosse also has fair resistance against insect attacks and has good weatheringcharacteristics.,1,"results may vary depending upon the grain of the wood interlocked and/or quartersawn pieces can pose a difficulty planing, with tearout being common. silica is present in this wood, causing cutting edges to blunt and dull at an increased rate. glues, turns, and finishes well.",1," veneer, furniture, cabinetry, inlay, flooring, boatbuilding, and turned objects.",1,,,,,,,,,,,30,1,46,1,,
" box elder, boxelder maple, manitoba maple, ash-leaved maple",acer negundo,1,north america (most commonly in central and eastern united states),1,0.3,1,0.6,1,485,1,3200,1,55.2,1,7.24,1,34.1,1,3.9,1,7.4,1,14.8,1," poor durability, rated as non-durable to perishable. heartwood is subject to heart rot and insect attack.",1,"easy to work with both hand and machine tools. turns, glues, and finishes well.",1,"turned objects, small ornamental objects, wood pulp, charcoal, boxes, and crates.",1,,,,,,,,,,,10,1,25,1,,
"grey box, white box",eucalyptusmoluccana (syn. e. hemiphloia),1,australia,1,1,1,1.5,1,1120,1,14710,1,151.8,1,18.01,1,78.2,1,0,1,0,1,0,1,,1,,1,,1,,,,,,,,,,,30,1,50,1,,
yellow box,eucalyptus melliodora,1,eastern australia,1,0.6,1,1,1,1075,1,13000,1,122,1,14,1,68,1,5.3,1,10.5,1,15.9,1,no data available.,1,no data available.,1,"turned objects, knife and gun grips, and small specialty objects.",1,,,,,,,,,,,20,1,30,1,,
" boxwood, common box, european box",buxus sempervirens,1," europe, northwest africa, and southwest asia",1,0.12,1,0.2,1,975,1,12610,1,144.5,1,17.2,1,68.6,1,6.2,1,9.8,1,15.8,1," heartwood is rated as durable, though it can become stained with dark streaks due to fungal attack. occasionally susceptible to insect attack.",1,"boxwood tends to be somewhat difficult to work in flat dimensions, though it is superbly suited for turning. tearout can occur on pieces with irregular grain during planing and other machining operations. boxwood has a slight blunting effect on cutters.",1," boxwood is well-suited for carving and turning, and the tree's diminutive size restricts it to smaller projects. some common uses for boxwood include carvings, chess pieces, musical instruments (flutes, recorders, woodwinds, etc.), rulers, handles, turned objects, and other small specialty items.",1,Strab. 12.3.10,,,,,,,,,,3,1,8,1,,
"castelo boxwood, ivorywood, palo blanco",calycophyllummultiflorum,1,south america,1,0.3,1,0.6,1,815,1,8050,1,92.8,1,0,1,54.1,1,4,1,7.4,1,11,1,mixed reports depending on type of decay fungi; usually rated as moderately durable. excellent resistance to marine borers.,1,"overall working properties are fair, though dry wood is reported to have a high cutting resistance. castelo boxwood turns, glues, and finishes well.",1," archery bows, carvings, inlay and turned objects.",1,,,,,,,,,,,6,1,9,1,,
" brazilwood, pernambuco",caesalpinia echinata (syn.guilandina echinata),1,brazil,1,0.6,1,1,1,980,1,12540,1,179.4,1,17.55,1,0,1,5.1,1,8.1,1,13.3,1,brazilwood is rated as very durable regarding decay resistance.,1,"despite its high density, brazilwood is reported to have good workability, responding well to machining and shaping operations.",1," stringed instrument bows (violin, viola, cello, etc.), veneers, inlay, carvings, and turned objects.",1,,,,,,,,,,,9,1,15,1,,
briar (burl typesplateaux and ebauchon),erica arborea,1,europe (mediterraneanregion),1,0.3,1,0.5,1,910,1,9300,1,49.1,1,0,1,58.9,1,6.1,1,8.5,1,15.6,1,no data available.,1,no data available.,1," tobacco pipes, knife handles, and other smallspecialtywood items.",1,,,,,,,,,,,2.5,1,4,1,,
"brownheart, wacapou",vouacapoua americana,1,northeastern south america,1,0.6,1,1,1,925,1,8370,1,150.5,1,17.83,1,79.9,1,4.6,1,6.7,1,11.9,1,rated as very durable; good insect resistance.,1,"moderately difficult to work on account of its density. tends to blunt cutters. turns, glues, and finishes well.",1," flooring, heavy construction, turned objects, furniture, and cabinetry.",1,,,,,,,,,,,20,1,30,1,,
" bubinga, kevazingo"," guibourtia spp. (g. demeusei, g. pellegriniana, g. tessmannii, etc.)",1,equatorial africa,1,1,1,2,1,890,1,10720,1,168.3,1,18.41,1,75.8,1,6,1,8.2,1,13.9,1,ranges from moderately durable to very durable depending upon the the species. bubinga is also reported to be resistant to termite and marine borer attack.,1,"easy to work overall, though depending upon the species bubinga can have silica present, which can prematurely dull cutting edges. also, on pieces with figured or interlocking grain, tearout can occur during planing or other machining operations. gluing can occasionally be problematic due to bubinga's high density and natural oils. turns and finishes well.",1," veneer, inlays, fine furniture, cabinetry, turnings, and other specialty items. since bubinga trees can grow so large, natural-edge slabs of the wood have also been used in tabletops and other specialized projects.",1,,,,,,,,,,,40,1,45,1,,
" buckeye, ohio buckeye, yellow buckeye",aesculus spp. (a. flava and a. glabra),1,eastern united states,1,0.5,1,0.6,1,400,1,1560,1,51.7,1,8.07,1,28.8,1,3.6,1,8.1,1,12.5,1," buckeye has poor decay resistance, and is rated as non-durable to perishable.",1,"buckeye is generally easy to work, but its unusually low density can lead to fuzzy surfaces, similar to aspen or cottonwood. responds poorly to steam bending.glues and finishes well.",1," furniture, utility wood, boxes/crates, pulpwood; while the burl sections are used for electric guitar tops, pen blanks, and other small,specialtyturned objects.",1,,,,,,,,,,,15,1,23,1,,
