Repository: rkn2/Roman-material-database-info

﻿# Roman-material-database

ABSTRACT: The Historic Materials Database is an interactive database of construction materials used in antiquity. This is the first step of my larger PhD project that will enable a wider audience to create 3D and virtual reality (VR) models of historic structures.  By helping a user build accurate models, my project will provide new perspectives of historic buildings and cities to historians, archaeologists, and others who study the past.

TEAM MEMBERS AND ROLES: 

Project director:	Becca Napolitano, graduate student at Princeton in Civil Engineering (rkn2@princeton.edu)

Project manager:	Becca Napolitano

Technical lead: 	Becca Napolitano

File: data_current/data/treestone/trees13.csv (part 3 of 7)
common_name,sci_name,sci_name_cite,distribution,distribution_cite,tree_rad_low,tree_rad_low_cite,tree_rad_high,tree_rad_high_cite,density,density_cite,janka_hardness,janka_hardness_cite,rupture_modulus,rupture_modulus_cite,elastic_modulus,elastic_modulus_cite,crushing_strength,crushing_strength_cite,shrink_rad,shrink_rad_cite,shrink_tan,shrink_tan_cite,shrink_volumetric,shrink_volumetric_cite,rot_resistance,rot_resistance_cite,workability,workability_cite,common_uses,common_uses_cite,primary_sources,primary_sources_cite,archaeological_sources,archaeological_sources_cite,shapefile,shapefile_cite,secondary_sources,secondary_sources_cite,notes,notes_cite,tree_height_low,tree_height_low_cite,tree_height_high,tree_height_high_cite,image,image_cite
" american elm, soft elm, water elm",ulmus americana,1,eastern to midwest united states,1,0.6,1,1,1,560,1,3690,1,81.4,1,9.24,1,38.1,1,4.2,1,9.5,1,14.6,1,rated as non-durable; susceptible to insect attack. living trees are susceptible to dutch elm disease.,1,"can be a challenge to work because of interlocked grain, especially on quartersawn surfaces. planing can cause tearout and/or fuzzy surfaces. poor dimensional stability. glues, stains, and finishes well. responds well to steam bending, and holds nails and screws well.",1," boxes, baskets, furniture, hockey sticks, veneer, wood pulp, and papermaking.",1,,,,,,,,,,,20,1,30,1,,
cedar elm,ulmus crassifolia,1,south-central north america,1,1,1,1.5,1,655,1,5870,1,93.1,1,10.21,1,41.5,1,4.7,1,10.2,1,15.4,1,rated as non-durable; susceptible to insect attack. living trees are susceptible to dutch elm disease.,1,"can be a challenge to work because of interlocked grain, especially on quartersawn surfaces. planing can cause tearout and/or fuzzy surfaces. poor dimensional stability. glues, stains, and finishes well. responds well to steam bending, and holds nails and screws well.",1," boxes, baskets, furniture, hockey sticks, veneer, wood pulp, and papermaking.",1,,,,,,,,,,,20,1,30,1,,
dutch elm," ulmus hollandica (dutch elm is a european elm hybrid, coming from u. glabra x u. minor and/or a variety of other species)",1,europe,1,1,1,1.5,1,575,1,3790,1,68.7,1,7.52,1,32,1,0,1,0,1,0,1,,1,,1,,1,,,,,,,,,,,25,1,35,1,,
" english elm, carpathian elm",,1,western europe,1,1,1,2,1,565,1,3620,1,65,1,7.12,1,32.7,1,5,1,7,1,0,1,rated as non-durable; susceptible to insect attack. living trees are susceptible to dutch elm disease.,1,"can be a challenge to work because of interlocked grain, especially on quartersawn surfaces. planing can cause tearout and/or fuzzy surfaces. poor dimensional stability. glues, stains, and finishes well. responds well to steam bending, and holds nails and screws well.",1," boxes, baskets, furniture, hockey sticks, veneer, archery bows, and paper (pulpwood).",1,,,,,,,,,,,25,1,35,1,,
" red elm, slippery elm, soft elm",ulmus rubra,1,eastern to midwest united states,1,0.6,1,1,1,600,1,3830,1,89.7,1,10.28,1,43.9,1,4.9,1,8.9,1,13.8,1,rated as non-durable; susceptible to insect attack. living trees are susceptible to dutch elm disease.,1,"can be a challenge to work because of interlocked grain, especially on quartersawn surfaces. planing can cause tearout and/or fuzzy surfaces. poor dimensional stability. glues, stains, and finishes well. responds well to steam bending, and holds nails and screws well.",1," boxes, baskets, furniture, hockey sticks, veneer, wood pulp, and papermaking.",1,,,,,,,,,,,15,1,24,1,,
" rock elm, cork elm",ulmus thomasii,1,midwestern united states,1,0.6,1,1.2,1,755,1,5870,1,102.1,1,10.62,1,48.6,1,4.8,1,8.1,1,14.9,1,rated as non-durable; susceptible to insect attack. living trees are susceptible to dutch elm disease.,1,"can be a challenge to work because of interlocked grain, especially on quartersawn surfaces. planing can cause tearout and/or fuzzy surfaces. poor dimensional stability. glues, stains, and finishes well. responds well to steam bending, and holds nails and screws well.",1," boxes, baskets, furniture, hockey sticks, veneer, wood pulp, and papermaking.",1,,,,,,,,,,,20,1,30,1,,
" winged elm, wahoo",ulmus alata,1,southern and south-central united states,1,0.3,1,0.6,1,675,1,6850,1,102.1,1,11.38,1,46.8,1,5.3,1,11.6,1,17.7,1,rated as non-durable; susceptible to insect attack. living trees are susceptible to dutch elm disease.,1,"can be a challenge to work because of interlocked grain, especially on quartersawn surfaces. planing can cause tearout and/or fuzzy surfaces. poor dimensional stability. glues, stains, and finishes well. responds well to steam bending, and holds nails and screws well.",1," boxes, baskets, furniture, hockey sticks, veneer, wood pulp, and papermaking.",1,,,,,,,,,,,11,1,15,1,,
" wych elm, scots elm",ulmus glabra,1,europe,1,0.6,1,1.2,1,605,1,4400,1,98.2,1,11.14,1,46.3,1,0,1,12.4,1,0,1,,1,,1,,1,,,,,,,,,,,20,1,30,1,,
"etimoe, african etimoe",copaifera spp. (c. mildbraediiand c.salikounda),1,west and central africa,1,1,1,1.5,1,755,1,7380,1,142.4,1,13.75,1,69.1,1,5,1,8.2,1,13.5,1,rated as durable to moderately durable. moderate insect resistance.,1,"generally easy to work with hand or machine tools, though resin present in the wood has a tendency to clog and gum up tools. turns, glues, and finishes well.",1," veneer, plywood, furniture, flooring, and turned objects.",1,,,,,,,,,,,30,1,50,1,,
balsam fir,abies balsamea,1,northeastern north america,1,0.3,1,0.6,1,400,1,1780,1,60.7,1,9.57,1,34.5,1,2.9,1,6.9,1,11.2,1," rated as non-durable to perishable regarding decay resistance, with little resistance to insect attacks.",1,"generally easy to work with both hand andmachinetools. glues, stains, and finishes well.",1," construction lumber, paper (pulpwood), plywood, and other utility wood purposes.",1,,,,,,,,,,,12,1,20,1,,
california red fir,abies magnifica,1," primarily sierra nevada mountain range in california, but also in southwest oregon",1,1,1,1.5,1,435,1,2220,1,71.5,1,10.23,1,37.3,1,4.5,1,7.9,1,11.4,1," rated as non-durable to perishable regarding decay resistance, with little resistance to insect attacks.",1,"generally easy to work with both hand andmachinetools, though some drying defects may be present or occur while drying the wood. glues, stains, and finishes well.",1," construction lumber, paper (pulpwood), plywood, and other utility wood purposes.",1,,,,,,,,,,,30,1,45,1,,
douglas-fir,pseudotsuga menziesii,1,western north america,1,1.5,1,2,1,510,1,2760,1,86.2,1,12.17,1,47.9,1,4.5,1,7.3,1,11.6,1," douglas-fir heartwood is rated to be moderately durable in regard to decay, but is susceptible to insect attack.",1,"typically machines well, but has a moderate blunting effect on cutters. accepts stains, glues, and finishes well.",1," veneer, plywood, and structural/construction lumber.",1,,,,,,,,,,,60,1,75,1,,
european silver fir,abies alba,1,mountainous regions of europe,1,1,1,1.5,1,415,1,1420,1,66.1,1,8.28,1,41,1,4,1,8.7,1,12.8,1," rated as non-durable to perishable regarding decay resistance, with little resistance to insect attacks.",1,"generally easy to work with both hand andmachinetools. glues, stains, and finishes well.",1," construction lumber, paper (pulpwood), plywood, and other utility wood purposes.",1,Diod. 14.42.3-4; Vit. 2.9.10; Hist.Pl. 5.1.5; Livy 28.45.18; Theo. 5.6.1;,,"60% of nearly 200 samples from Pompeii and Herculaneum was silver fir. (Fioravanti and Caramiello 1999, 85)",3;4,,,"Ulrich: Tallest and straightest native, Italian species, relatively knot-free. During Roman republic, fir logs were easily transported from Etruria and Umbria by the Tiber River. Excellent for roof frames, rafters, basilicas, temples, imperial audience halls.;",,,,30,1,46,1,,
grand fir,abies grandis,1,northwestern united states and southern british columbia,1,1,1,1.2,1,450,1,2180,1,60.3,1,10.55,1,35.9,1,3.4,1,7.5,1,11,1," rated as non-durable to perishable regarding decay resistance, with little resistance to insect attacks.",1,"generally easy to work with both hand andmachinetools, though some drying defects may be present or occur while drying the wood. glues, stains, and finishes well.",1," construction lumber, paper (pulpwood), plywood, and other utility wood purposes.",1,,,,,,,,,,,30,1,60,1,,
noble fir,abies procera,1,pacific northwest region of the united states,1,1,1,1.5,1,415,1,1820,1,74.4,1,11.17,1,39.5,1,4.3,1,8.3,1,12.4,1," rated as non-durable to perishable regarding decay resistance, with little resistance to insect attacks.",1,"generally easy to work with both hand andmachinetools, though some drying defects may be present or occur while drying the wood. glues, stains, and finishes well.",1," construction lumber, paper (pulpwood), plywood, and other utility wood purposes.",1,,,,,,,,,,,30,1,55,1,,
pacific silver fir,abies amabilis,1,pacific northwest region of north america,1,0.6,1,1,1,435,1,1910,1,70.6,1,11.59,1,41.8,1,4.4,1,9.2,1,13,1," rated as non-durable to perishable regarding decay resistance, with little resistance to insect attacks.",1,"generally easy to work with both hand andmachinetools, though some drying defects may be present or occur while drying the wood. glues, stains, and finishes well.",1," construction lumber, paper (pulpwood), plywood, and other utility wood purposes.",1,,,,,,,,,,,30,1,60,1,,
subalpine fir,abies lasiocarpa,1,mountainous regions of eastern north america,1,0.6,1,1,1,530,1,1560,1,58,1,9.13,1,33.9,1,2.6,1,7.4,1,9.4,1," rated as non-durable to perishable regarding decay resistance, with little resistance to insect attacks.",1,"generally easy to work with both hand andmachinetools. glues, stains, and finishes well.",1," construction lumber, paper (pulpwood), plywood, and other utility wood purposes.",1,,,,,,,,,,,20,1,30,1,,
white fir,abies concolor,1,mountainous regions of western united states,1,1.2,1,1.8,1,415,1,2140,1,66.9,1,10.24,1,39.6,1,3.3,1,7,1,9.8,1," rated as non-durable to perishable regarding decay resistance, with little resistance to insect attacks.",1,"generally easy to work with both hand andmachinetools, though some drying defects may be present or occur while drying the wood. glues, stains, and finishes well.",1," construction lumber, paper (pulpwood), plywood, and other utility wood purposes.",1,,,,,,,,,,,37,1,55,1,,
"freijo, laurel blanco","cordia spp. (c.alliodora, c.goeldiana)",1,from southern mexico to brazil,1,0.6,1,1,1,565,1,3970,1,86.7,1,12.93,1,46,1,3.9,1,6.7,1,10,1,"variable, generally depending on the darkness of the wood. rated as durable, though lighter-colored boards are less durable. mixed insect resistance.",1,"easy to work with hand or machine tools. glues, turns, and finishes well.",1," veneer, furniture, turned objects, cabinetry, boatbuilding, and millwork",1,,,,,,,,,,,20,1,30,1,,
" argentine osage orange, fustic"," maclura tinctoria (syn.chlorophora tinctoria, morus tinctoria)",1," tropical america (west indies, central and south america)",1,0.6,1,1,1,910,1,10590,1,134.9,1,14.9,1,80.8,1,3.4,1,5.4,1,7.8,1,argentine osage orange is very durable and has good weathering characteristics; it is also resistant to termites.,1,"working this wood can be difficult due to its hardness and density, though it is reported to have little dulling effect on cutting edges. it turns well, and also takes stains, glues and finishes well.",1," heavy construction (within the tree's natural range), flooring, furniture, turnings, and other small specialty wood items.",1,,,,,,,,,,,18,1,25,1,,
"okoume, gabon",aucoumea klaineana,1,central africa (primarily gabon),1,1,1,1.8,1,430,1,1790,1,75,1,8.47,1,36.2,1,4.6,1,7.1,1,12.2,1,rated as non-durable; poor insect resistance.,1,high silica content has a pronounced blunting effect on cutters. planing and shaping may produce tearout or fuzzy surfaces. glues and finishes well.,1," veneer, plywood, boatbuilding, musical instruments, furniture, and interior millwork.",1,,,,,,,,,,,30,1,40,1,,
garapa,apuleia leiocarpa,1,south america,1,1,1,1.5,1,820,1,7350,1,127.8,1,15.57,1,62.3,1,4.2,1,7.5,1,11.4,1,"rated as durable, though vulnerable to termites and other insect attacks.",1,"garapa is fairly easy to work, despite its density. glues and finishes well, and is about average for dimensional stability.",1," flooring, decking, dock, and boatbuilding.",1,,,,,,,,,,,20,1,30,1,,
"giant chinkapin,chinquapin",chrysolepis chrysophylla (formerlycastanopsischrysophylla),1,pacific coast region of the united states,1,1,1,1.2,1,515,1,3250,1,73.8,1,8.55,1,28.6,1,4.6,1,7.4,1,13.2,1,rated as non-durable to perishable; poor insect resistance.,1,"overall working characteristics are good for both hand and machine tools, though drying defects are common if lumber is not carefully dried. glues, stains, and finishes well.",1,"furniture, veneer, and small specialty wood objects.",1,,,,,,,,,,,20,1,30,1,,
gidgee,"acacia cambagei, a.pruinocarpa",1,endemic to australia,1,0.3,1,0,1,1150,1,18990,1,130,1,18.5,1,70,1,4,1,5.1,1,9.2,1,no data available.,1,no data available.,1,,1,,,,,,,,,,,6,1,12,1,,
" goncalo alves, tigerwood, jobillo",astronium graveolens (syn. a. fraxinifolium),1,from mexico southward to brazil,1,1,1,1.5,1,905,1,9640,1,117,1,16.56,1,74.2,1,4.2,1,7.8,1,11.2,1," goncalo alves has excellent weathering properties, and is rated as very durable regarding decay resistance.",1,"goncalo alves is generally not too difficult to work, despite its high density. figured pieces with irregular grain can pose a challenge in planing and machining operations. goncalo alves can also have a moderate blunting effect on cutters. the wood is very resistant to moisture absorption, which can make it difficult to glue. goncalo alves turns and finishes well.",1," flooring, veneers, furniture, cabinetry, carving, turned objects, and other small wood specialty objects such as pool cues, archery bows, knife handles, etc.",1,,,,,,,,,,,30,1,40,1,,
greenheart,chlorocardium rodiei (syn. ocotea rodiei),1,northeastern south america,1,0.5,1,0.6,1,1010,1,11260,1,185.5,1,24.64,1,91.7,1,8.2,1,8.9,1,16.5,1," greenheart is rated as very durable, and is also resistant to most insect attacks. it's also considered to be one of the best-suited woods for use in marineenvironments, and has good weathering characteristics.",1,"generally somewhat difficult to work on account of its density, with a moderate to high blunting effect on cutters. sections with interlocked grain should be machined with care to avoid grain tearout. gluing can be difficult in some pieces, and precautions for gluing tropical species should be followed. turns and finishes well.respondsmoderatelywell to steam-bending.",1," boatbuilding, docks, decking, posts, fishing rods, pool cues, and other turned wood items.",1,,,,,,,,,,,23,1,30,1,,
"guanacaste, parota",enterolobium cyclocarpum,1,"primarily central america, as well as mexico and northern south america",1,1.5,1,2.5,1,440,1,2100,1,59.6,1,8.46,1,37.2,1,2.2,1,4.9,1,7.1,1,rated as durable to very durable; mixed insect resistance.,1,"easy to work with hand and machine tools. however, tearout is common during planing, and fuzzy surfaces may be seen after machining, especially on quartersawn surfaces. glues and finishes well.",1," furniture frames, table slabs, boatbuilding, millwork, and turned objects.",1,,,,,,,,,,,20,1,30,1,,
"blue gum, tasmanian blue gum",eucalyptus globulus,1,tasmania and southern australia; also widely grown on plantations in subtropical regions,1,1,1,1.5,1,820,1,10550,1,134.7,1,18.76,1,76.9,1,6.8,1,12.8,1,19.7,1," rated as moderately durable, thoughsusceptibleto insect attack.",1,"gives moderately good results with hand and machine tools, though boards with interlocked grain (especiallyon quartersawn surfaces) frequently causes tearout during planing and other surfacing operations. blue gum tends to have many internal stresses and drying difficulties, and also has a large amount of movement in service, which excludes it from being used in applications where stability is important. glues and finishes well.",1," utility lumber, pallets, paper (pulpwood),fenceposts, flooring, veneer, and turned objects.",1,,,,,,,,,,,30,1,55,1,,
"lemon-scented gum, lemon eucalyptus",corymbia citriodora (syn. eucalyptus citriodora),1,eastern australia,1,1,1,1.5,1,950,1,8510,1,134.4,1,16.66,1,66.2,1,4,1,8,1,12,1,no data available.,1,no data available.,1,no data available.,1,,,,,,,,,,,20,1,40,1,,
" sweetgum, redgum, sapgum",liquidambar styraciflua,1,southeastern united states,1,0.6,1,1,1,545,1,3780,1,86.2,1,11.31,1,43.6,1,5.3,1,10.2,1,15.8,1," heartwood sections are rated as moderately durable to non-durable regarding decay resistance, while the sapwood is perishable. alsosusceptibleto insect attack.",1,"generally easy to work, though planing can produce tearout due to interlocked grain. sweetgum is known to warp and distort badly duringinitialdrying. (after initial drying, distortion is significantly less, but the wood still experiences anappreciableamount of movement in service.) turns, glues, stains, and finishes well. responds moderately well to steam bending.",1," veneer, plywood, furniture (speaker/acoustic cabinets), interior trim, boxes/crates, and turned objects.",1,,,,,,,,,,,20,1,30,1,,
river red gum,eucalyptus camaldulensis,1,australia,1,1,1,1.5,1,870,1,9600,1,123.8,1,11.8,1,57.8,1,5.3,1,8.8,1,14.1,1,no data available.,1,no data available.,1,no data available.,1,,,,,,,,,,,30,1,46,1,,
"rose gum, flooded gum",eucalyptus grandis,1,eastern australia; also grown on plantations worldwide,1,1.2,1,2,1,640,1,5600,1,107.8,1,14.15,1,55.3,1,5.9,1,10.1,1,15.5,1,rated as durable to very durable; poor insect resistance.,1,"fairly easy to work with both hand and machine tools, though rose gum experiences a large amount of shrinkage when drying, and a relatively large amount of movement in service. glues, stains, and finishes well.",1," flooring, millwork, furniture, and boatbuilding.",1,,,,,,,,,,,30,1,50,1,,
spotted gum,corymbia maculata (syn. eucalyptus maculata),1,australia (coastal regions of new south wales),1,1,1,1.5,1,940,1,10360,1,141.8,1,19.77,1,71.8,1,6.3,1,9.9,1,16.3,1,no data available.,1,no data available.,1,no data available.,1,,,,,,,,,,,30,1,50,1,,
" sweetgum, redgum, sapgum",liquidambar styraciflua,1,southeastern united states,1,0.6,1,1,1,545,1,3780,1,86.2,1,11.31,1,43.6,1,5.3,1,10.2,1,15.8,1," heartwood sections are rated as moderately durable to non-durable regarding decay resistance, while the sapwood is perishable. alsosusceptibleto insect attack.",1,"generally easy to work, though planing can produce tearout due to interlocked grain. sweetgum is known to warp and distort badly duringinitialdrying. (after initial drying, distortion is significantly less, but the wood still experiences anappreciableamount of movement in service.) turns, glues, stains, and finishes well. responds moderately well to steam bending.",1," veneer, plywood, furniture (speaker/acoustic cabinets), interior trim, boxes/crates, and turned objects.",1,,,,,,,,,,,20,1,30,1,,
"yellow gum, white ironbark",eucalyptusleucoxylon,1,southern australia (also widely planted as an ornamental tree),1,0.6,1,1,1,1010,1,11000,1,111,1,12,1,67,1,5.3,1,10.5,1,15.9,1,no data available.,1,no data available.,1,no data available.,1,,,,,,,,,,,15,1,20,1,,
" hackberry, sugarberry"," celtis occidentalis, celtislaevigata",1,eastern north america,1,0.3,1,0.6,1,595,1,3910,1,75.9,1,8.21,1,37.5,1,4.8,1,8.9,1,13.8,1,rated as non-durable to perishable. alsosusceptibleto fungal discoloration and insect attack.,1,"generally good working characteristics with both hand and machine tools, though smaller pieces with knots, or sections with interlocked grain can pose challenges in machining. responds superbly to steam bending. glues, turns, stains, and finishes well.",1," furniture, boxes/crates, veneer, turned objects, and bent parts.",1,,,,,,,,,,,12,1,18,1,,
" eastern hemlock, canadian hemlock",tsuga canadensis,1,eastern north america,1,0.6,1,1,1,450,1,2220,1,61.4,1,8.28,1,37.3,1,3,1,6.8,1,9.7,1," rated as non-durable regarding decay resistance, and alsosusceptibleto insect attack.",1,"working properties areintermediate. the wood tends to splinter easily when being worked, and tends to plane poorly.also, because of the disparity between the soft earlywood and the hard latewood, sanding can create dips and uneven surfaces.glues, stains, and finishes well.",1," boxes, pallets, crates, plywood, framing, and other construction purposes.",1,,,,,,,,,,,30,1,0,1,,
mountain hemlock,tsuga mertensiana,1,northwest coast of north america,1,1,1,1.2,1,530,1,3030,1,79.3,1,9.17,1,44.4,1,4.4,1,7.1,1,11.1,1," rated as non-durable regarding decay resistance, and alsosusceptibleto insect attack.",1,"overall working properties are good, but because of the disparity between the soft earlywood and the hard latewood, sanding can create dips and uneven surfaces.glues, stains, and finishes well.",1," boxes, pallets, crates, plywood, framing, and other construction purposes.",1,,,,,,,,,,,30,1,40,1,,
western hemlock,tsuga heterophylla,1,northwest coast of north america,1,1,1,1.5,1,465,1,2400,1,77.9,1,11.24,1,37.3,1,4.2,1,7.8,1,12.4,1," rated as non-durable regarding decay resistance, and alsosusceptibleto insect attack.",1,"overall working properties are good, but because of the disparity between the soft earlywood and the hard latewood, sanding can create dips and uneven surfaces.glues, stains, and finishes well.",1," boxes, pallets, crates, plywood, framing, and other construction purposes.",1,,,,,,,,,,,50,1,60,1,,
bitternut hickory,carya cordiformis,1,eastern united states,1,0.6,1,1,1,735,1,6670,1,117.9,1,12.35,1,62.3,1,0,1,0,1,13.6,1,,1,,1,,1,,,,,,,,,,,30,1,40,1,,
mockernut hickory,carya tomentosa,1,eastern united states,1,0.6,1,1,1,815,1,8760,1,132.4,1,15.31,1,61.7,1,7.7,1,11,1,17.8,1," considered to be non-durable to perishable regarding heartwood decay, and also very susceptible to insect attack.",1,"difficult to work, with tearout being common during machining operations if cutting edges are not kept sharp; the wood tends to blunt cutting edges. glues, stains, and finishes well.responds well to steam bending.",1," tool handles, ladder rungs, wheel spokes, flooring, etc.",1,,,,,,,,,,,30,1,35,1,,
nutmeg hickory,carya myristiciformis,1,southeastern united states,1,0.3,1,0.6,1,675,1,5740,1,114.5,1,11.72,1,47.7,1,0,1,0,1,0,1,,1,,1,,1,,,,,,,,,,,15,1,20,1,,
pignut hickory,carya glabra,1,eastern united states,1,0.6,1,1,1,835,1,9520,1,138.6,1,15.59,1,63.4,1,7.2,1,11.5,1,17.9,1," considered to be non-durable to perishable regarding heartwood decay, and also very susceptible to insect attack.",1,"difficult to work, with tearout being common during machining operations if cutting edges are not kept sharp; the wood tends to blunt cutting edges. glues, stains, and finishes well.responds well to steam bending.",1," tool handles, ladder rungs, wheel spokes, flooring, etc.",1,,,,,,,,,,,20,1,30,1,,
shagbark hickory,carya ovata,1,eastern united states,1,0.3,1,0.6,1,800,1,8360,1,139.3,1,14.9,1,63.5,1,7,1,10.5,1,16.7,1," considered to be non-durable to perishable regarding heartwood decay, and also very susceptible to insect attack.",1,"difficult to work, with tearout being common during machining operations if cutting edges are not kept sharp; the wood tends to blunt cutting edges. glues, stains, and finishes well.responds well to steam bending.",1," tool handles, ladder rungs, wheel spokes, flooring, etc.",1,,,,,,,,,,,20,1,30,1,,
shellbark hickory,carya laciniosa,1,eastern united states,1,0.3,1,0.6,1,770,1,8100,1,124.8,1,13.03,1,55.2,1,7.6,1,12.6,1,19.2,1," considered to be non-durable to perishable regarding heartwood decay, and also very susceptible to insect attack.",1,"difficult to work, with tearout being common during machining operations if cutting edges are not kept sharp; the wood tends to blunt cutting edges. glues, stains, and finishes well.responds well to steam bending.",1," tool handles, ladder rungs, wheel spokes, flooring, etc.",1,,,,,,,,,,,30,1,40,1,,
water hickory,carya aquatica,1,southeastern united states,1,0.3,1,0.6,1,690,1,6900,1,122.8,1,13.93,1,59.3,1,0,1,0,1,13.6,1,,1,,1,,1,,,,,,,,,,,20,1,30,1,,
" holly, american holly",ilex opaca,1,eastern united states,1,0.3,1,0.6,1,640,1,4540,1,71,1,7.66,1,38.2,1,4.8,1,9.9,1,16.9,1," rated as non-durable or perishable, and susceptible to insect attack.",1,"can be difficult to work on account of the numerous knots and interlocked grain. glues, stains, and finishes well, and is sometimes stained black as a substitute for ebony. turns well on the lathe.",1," inlays, furniture, piano keys (dyed black), broom and brush handles, turned objects, and other small novelty items.",1,,,,,,,,,,,9,1,15,1,,
" cape holly, african holly",ilex mitis,1,africa,1,0.3,1,0.6,1,640,1,4870,1,75.4,1,9.06,1,41.5,1,4.9,1,10.5,1,16,1," rated as non-durable or perishable, and susceptible to insect attack.",1,"can be difficult to work on account of the numerous knots and interlocked grain. glues, stains, and finishes well, and is sometimes stained black as a substitute for ebony. turns well on the lathe.",1," inlays, furniture, piano keys (dyed black), broom and brush handles, turned objects, and other small novelty items.",1,,,,,,,,,,,15,1,20,1,,
" english holly, european holly",ilex aquifolium,1," europe, northwest africa, andsoutheastasia",1,0.3,1,0.6,1,650,1,4510,1,0,1,0,1,0,1,5.4,1,10,1,16.4,1," rated as non-durable or perishable, and susceptible to insect attack.",1,"can be difficult to work on account of the numerous knots and interlocked grain. glues, stains, and finishes well, and is sometimes stained black as a substitute for ebony. turns well on the lathe.",1," inlays, furniture, piano keys (dyed black), broom and brush handles, turned objects, and other small novelty items.",1,,,,,,,,,,,15,1,20,1,,
" hophornbeam, american ironwood",ostrya virginiana,1,eastern north america,1,0.3,1,0.6,1,785,1,8270,1,97.2,1,11.72,1,53.5,1,8.2,1,9.6,1,18.6,1," heartwood is rated as non-durable to perishable regarding decay resistance, and is alsosusceptibleto insect attack.",1,"overall, a difficult wood to work. hophornbeam has high cutting resistance, (which also means that the finished wood product has good wear resistance). reacts poorly to steam bending attempts. turns, glues, and finishes well.",1," furniture, canes, tool handles, and other turned objects.",1,,,,,,,,,,,12,1,18,1,,
" macacauba, macawood, hormigo, orange agate"," platymiscium spp. (p. dimorphandrum,p.pinnatum, p. trinitatis,p. ulei)",1,central and south america,1,0.6,1,1,1,950,1,12030,1,148.6,1,19.56,1,80.7,1,2.8,1,4.2,1,7.2,1," heartwood is rated as durable to very durable regarding decay resistance, with good resistance to insect attacks as well.",1,"overall, good working characteristics for both hand and machine tools, though areas of interlocked grain should be approached with care to avoid tearout. able to take a very high natural polish. turns and glues well.",1," furniture, cabinetry, veneer, musical instruments, turned objects, and small specialty wood items.",1,,,,,,,,,,,20,1,25,1,,
" american hornbeam, blue beech",carpinus caroliniana,1,easternnorth america,1,0.5,1,0.6,1,785,1,7920,1,112.4,1,11.68,1,44.8,1,5.7,1,11.4,1,19.1,1," hornbeam is rated as non-durable to perishable in regards to decay resistance, and is alsosusceptibleto insect attack. however, hornbeam has excellent resistance to wear and abrasion.",1,"overall, hornbeam is considered difficult to work on account of its density and toughness. however, this same density, coupled with its fine and even grain, make an excellent turning wood. stains, glues, and finishes well.",1," fuelwood, wheels, handles, shafts, and other small wood parts.",1,,,,,,,,,,,10,1,12,1,,
" hophornbeam, american ironwood",ostrya virginiana,1,eastern north america,1,0.3,1,0.6,1,785,1,8270,1,97.2,1,11.72,1,53.5,1,8.2,1,9.6,1,18.6,1," heartwood is rated as non-durable to perishable regarding decay resistance, and is alsosusceptibleto insect attack.",1,"overall, a difficult wood to work. hophornbeam has high cutting resistance, (which also means that the finished wood product has good wear resistance). reacts poorly to steam bending attempts. turns, glues, and finishes well.",1," furniture, canes, tool handles, and other turned objects.",1,,,,,,,,,,,12,1,18,1,,
" european hornbeam, common hornbeam",carpinus betulus,1,europe and western asia,1,0.6,1,1,1,735,1,7260,1,110.4,1,12.1,1,50.5,1,6.8,1,11.5,1,18.4,1," hornbeam is rated as non-durable to perishable in regards to decay resistance, and is alsosusceptibleto insect attack. however, hornbeam has excellent resistance to wear and abrasion.",1,"overall, hornbeam is considered difficult to work on account of its density and toughness. however, this same density, coupled with its fine and even grain, make an excellent turning wood. stains, glues, and finishes well.",1," fuelwood, flooring, veneer, musical instruments (percussion), wheels, handles, shafts, turned objects, and other small wood parts.",1,Vitr. 2.9.12,,,,,,,,,,15,1,20,1,,
" idigbo, black afara",terminalia ivorensis,1,west tropical africa; also grown on plantations,1,1,1,1.5,1,530,1,3760,1,82.8,1,9.35,1,46,1,3.5,1,5.2,1,9,1,no data available.,1,wood may stain when in contactwithiron.,1,no data available.,1,,,,,,,,,,,30,1,46,1,,
" imbuia, embuya, and variant spellings; brazilian walnut",ocotea porosa (syn. phoebe porosa),1,southern brazil,1,1.5,1,1.8,1,660,1,4300,1,84.8,1,9.61,1,46.8,1,3,1,6.4,1,9.5,1,rated as durable; also moderately resistant to insect attacks. good weathering characteristics.,1,"produces good results with both hand and machine tools. however, pieces with wild orirregulargrain may present challenges in surfacing and other machining operations. turns, glues, and finishes well.",1," furniture,cabinetry, flooring, veneer, boatbuilding, gunstocks, and turned objects.",1,,,,,,,,,,,30,1,40,1,,
indian laurel,terminalia elliptica (syn. t. tomentosa),1,southern asia (primarily india and myanmar),1,0.6,1,1,1,855,1,10390,1,101.4,1,12.46,1,56.7,1,4.8,1,7.4,1,13.2,1,rated as moderately durable; poor insect resistance.,1,"generally easy to work, though sections with interlocked or irregular grain are more problematic. turns and finishes well.",1,"veneer, furniture, cabinetry, boatbuilding, turned objects, and other small specialty items.",1,,,,,,,,,,,20,1,30,1,,
"indian silver greywood, white chuglam",terminalia bialata,1,andaman islands andmyanmar,1,1,1,1.5,1,680,1,6040,1,88.6,1,13.22,1,45.7,1,5.4,1,7.4,1,13.2,1,rated as moderately durable; poor insect resistance.,1,easy to work with hand and machine tools. glues and finishes well.,1,"veneer, furniture, cabinetry, and flooring.",1,,,,,,,,,,,30,1,50,1,,
" ipe, brazilian walnut, lapacho",handroanthus spp. (formerly placed in the tabebuia genus),1,tropical americas (central and south america); also farmed commercially,1,0.6,1,1.2,1,1100,1,15620,1,177,1,22.07,1,93.8,1,5.9,1,7.2,1,12.4,1,rated as very durable; excellent insect resistance,1,,1,,1,,,,,,,,,,,30,1,40,1,,
iroko," milicia excelsa, m. regia (syn. chlorophora excelsa, c. regia)",1,tropical africa,1,1,1,1.5,1,660,1,5610,1,87.6,1,9.38,1,54,1,2.8,1,3.8,1,8.8,1," iroko is very durable, and is resistant to both rot and insect attack; it's sometimes used as a substitute for teak.",1,"generally easy to work, with the exception of its interlocked grain, which may cause some tearout during surfacing operations. also, deposits of calcium carbonate are sometimes present, which can have a significant dulling effect on cutters. iroko glues and finishes well.",1," veneer, flooring, furniture, cabinetry, boatbuilding, turned items, and other small specialty wood items.",1,,,,,,,,,,,30,1,40,1,,
" black ironwood, leadwood",krugiodendron ferreum,1," southern florida, caribbean, and centralamerica",1,0.2,1,0.3,1,1355,1,16280,1,125.5,1,20.46,1,68.6,1,6.2,1,8,1,11.6,1," reported to be very resistant to decay, and also resistant to termites.",1,"high cutting resistance, and difficult to work due to density. turns and finishes well.",1," firewood, veneer, and small turned objects.",1,,,,,,,,,,,6,1,9,1,,
desert ironwood,olneya tesota,1,southwestern united states and northwestern mexico,1,0.3,1,0.6,1,1210,1,14500,1,75,1,0,1,0,1,0,1,0,1,0,1,,1,,1,,1,,,,,,,,,,,6,1,10,1,,
" itin, caranda",prosopis kuntzei,1,gran chaco region of south america,1,0.3,1,0.6,1,1275,1,14220,1,153.8,1,17.38,1,87.6,1,5.5,1,6.8,1,14,1,itin is considered durable to very durable regarding decay resistance.,1,"itin can be more difficult to work than other species of mesquite in the prosopis genus on account of its high density, but overall, it is manageable. glues, turns, and finishes well.",1," flooring, firewood, turned objects, cabinetry, furniture, carvings, and other small specialty wood items.",1,,,,,,,,,,,6,1,11,1,,
jarrah,eucalyptus marginata,1,australia,1,1,1,1.5,1,835,1,8270,1,108,1,14.7,1,66.2,1,6.3,1,9.4,1,16.4,1," jarrah is rated as very durable regarding decay resistance, and it is also quite resistant to insect attack.",1,"jarrah tends to be difficult to machine on account of its high density and interlocked grain. jarrah also has a moderate blunting effect on cutting edges. jarrah turns, glues, and finishes well.",1," flooring, heavy construction, veneer, cabinetry, outdoor furniture, and turned objects.",1,,,,,,,,,,,30,1,40,1,,
" jatoba, brazilian cherry",hymenaea courbaril,1," central america, southern mexico, northern south america, and the west indies",1,0.6,1,1.2,1,910,1,11950,1,155.2,1,18.93,1,81.2,1,4.2,1,8,1,12.1,1," jatoba is rated as being very durable in regards to rot resistance, and is also resistant to termites and most other insects. (though it has been reported to be susceptible to attack from marine borers.)",1,"jatoba is considered difficult to work with on account of its density and hardness, and has a moderate blunting effect on tool cutters. jatoba also tends to be difficult to plane without tearout due to its interlocking grain. however, jatoba glues, stains, turns, and finishes well.responds well to steam-bending.",1," flooring, furniture, cabinetry, tool handles, shipbuilding, railroad ties, turned objects, and other small specialty items.",1,,,,,,,,,,,30,1,40,1,,
jelutong,dyera costulata,1," malaysia, borneo, and various regions in southeast asia",1,1.5,1,1.8,1,450,1,1740,1,55.4,1,8.44,1,29.3,1,2.3,1,5.5,1,6.2,1," generally rated as non-durable to perishable regarding decay resistance, and also susceptible to insect attack.",1,"jelutong's low density make it very easy to work with both hand and machine tools. some gum buildup may occur on cutting tools, but overall results are good. glues, stains, turns, and finishes well.",1," patternmaking, carving, and other small specialty wood items.",1,,,,,,,,,,,30,1,60,1,,
" goncalo alves, tigerwood, jobillo",astronium graveolens (syn. a. fraxinifolium),1,from mexico southward to brazil,1,1,1,1.5,1,905,1,9640,1,117,1,16.56,1,74.2,1,4.2,1,7.8,1,11.2,1," goncalo alves has excellent weathering properties, and is rated as very durable regarding decay resistance.",1,"goncalo alves is generally not too difficult to work, despite its high density. figured pieces with irregular grain can pose a challenge in planing and machining operations. goncalo alves can also have a moderate blunting effect on cutters. the wood is very resistant to moisture absorption, which can make it difficult to glue. goncalo alves turns and finishes well.",1," flooring, veneers, furniture, cabinetry, carving, turned objects, and other small wood specialty objects such as pool cues, archery bows, knife handles, etc.",1,,,,,,,,,,,30,1,40,1,,
african juniper,juniperus procera,1,east africa,1,1.2,1,1.5,1,535,1,3960,1,80.4,1,10.09,1,49.4,1,3.3,1,5,1,8.3,1,no data available.,1,no data available.,1,no data available.,1,,,,,,,,,,,30,1,37,1,,
alligator juniper,juniperus deppeana,1,southwestern united states and northern mexico,1,0.6,1,1,1,585,1,5160,1,46.2,1,4.48,1,28.4,1,2.7,1,3.6,1,7.8,1,no data available.,1,no data available.,1,no data available.,1,,,,,,,,,,,9,1,15,1,,
karri,eucalyptus diversicolor,1,southwestern australia,1,1.8,1,3,1,885,1,9030,1,127.8,1,20.44,1,71.6,1,7.8,1,12.9,1,20.7,1," rated as durable to moderately durable; moderate insect resistance, though susceptible to termites.",1,"difficult to work on account of its density. also may cause tearout during surfacing operations, especially on quartersawn surfaces. has a tendency to blunt cutters. glues and finishes well.",1,,1,,,,,,,,,,,45,1,60,1,,
" katalox, mexican royal ebony",swartzia spp. (s. cubensis),1," southern mexico, central america, and northern south america",1,0.6,1,1.2,1,1150,1,16260,1,193.2,1,25.62,1,105.1,1,3.9,1,7.6,1,11.2,1," varies depending upon species, but generally very durable. heartwood is usually considered to have a high resistance to decay and termites; though it is susceptible to marine borers.",1,"katalox is typically considered difficult to work on account of its high density. the wood has a moderate to high blunting effect on cutters, and if there is interlocked grain present, tearout can occur during planing. can be troublesome to glue because of its high density and natural oils present.",1," inlays, fine furniture and cabinetry, parquet flooring, guitars, turnings, and other small specialty items.",1,,,,,,,,,,,30,1,40,1,,
" kauri, ancient kauri"," agathis spp. (a. australis, a. alba, and a. vitiensis)",1," primarily new zealand, australia, and oceania",1,1.5,1,3,1,540,1,3230,1,86.6,1,11.87,1,42.3,1,4.1,1,6,1,11.3,1," varies with species, generally non-durable to moderately durable. vulnerable to insect attack.",1,"kauri's moderate density, along with its straight and consistent grain give it good workability. most machining and shaping operations can be performed with a minimum of trouble. glues and finishes well.",1," boatbuilding, furniture, cabinetry, veneer, musical instruments (guitars), and turned objects.",1,,,,,,,,,,,45,1,60,1,,
kempas,koompassia malaccensis,1,malaysia and indonesia,1,1,1,1.5,1,880,1,7800,1,118.5,1,20.09,1,67.3,1,5.1,1,6.7,1,13.3,1,heartwood is rated as moderately durable to durable regarding decay resistance. kempas is susceptible to termite attacks.,1,"kempas is considered to be a difficult timber to work on account of both its density and its interlocked grain. also, sections of the wood may contain stone-like streaks of brittle areas, which can have a blunting effect on cutting edges, and make machining difficult. kempas is slightly acidic and can be corrosive to metals. the wood accepts stains and finishes well.",1," flooring, heavy construction, railroad crossties, plywood, and pallets (throughout its natural range).",1,,,,,,,,,,,30,1,40,1,,
"kentucky coffeetree, coffeetree"," gymnocladus spp.,gymnocladus dioicus",1,eastern north america,1,0.6,1,1,1,675,1,6180,1,72.4,1,9.79,1,45.5,1,4.1,1,7.6,1,11.9,1," reports range from moderately durable to very durable regarding decay resistance, and is reported to fare well in direct ground contact. reports are mixed on resistance to insect attack.",1,"coffeetree has good working characteristics, and nearly every machining operation can be done with good and expected results. glues, stains, and finishes well.",1," furniture,cabinetry, fence posts, and utility wood.",1,,,,,,,,,,,20,1,30,1,,
"keruing, apitong",dipterocarpus spp.,1,southeast asia,1,1,1,1.5,1,745,1,6170,1,115.2,1,15.81,1,61.4,1,5.5,1,10.8,1,16.3,1," varies depending on species, though generally reported as moderately durable; moderate to poor insect resistance.",1,"generally easy to work with hand or machine tools, though silica present in the wood tends to dull cutters. also, resin can exude from the wood and build up on tools and also make wood finishing difficult. movement in service is fairly large.",1," furniture, flooring, trailer decks, and utility lumber.",1,,,,,,,,,,,30,1,60,1,,
" bubinga, kevazingo"," guibourtia spp. (g. demeusei, g. pellegriniana, g. tessmannii, etc.)",1,equatorial africa,1,1,1,2,1,890,1,10720,1,168.3,1,18.41,1,75.8,1,6,1,8.2,1,13.9,1,ranges from moderately durable to very durable depending upon the the species. bubinga is also reported to be resistant to termite and marine borer attack.,1,"easy to work overall, though depending upon the species bubinga can have silica present, which can prematurely dull cutting edges. also, on pieces with figured or interlocking grain, tearout can occur during planing or other machining operations. gluing can occasionally be problematic due to bubinga's high density and natural oils. turns and finishes well.",1," veneer, inlays, fine furniture, cabinetry, turnings, and other specialty items. since bubinga trees can grow so large, natural-edge slabs of the wood have also been used in tabletops and other specialized projects.",1,,,,,,,,,,,40,1,45,1,,
