Repository: rkn2/Roman-material-database-info

﻿# Roman-material-database

ABSTRACT: The Historic Materials Database is an interactive database of construction materials used in antiquity. This is the first step of my larger PhD project that will enable a wider audience to create 3D and virtual reality (VR) models of historic structures.  By helping a user build accurate models, my project will provide new perspectives of historic buildings and cities to historians, archaeologists, and others who study the past.

TEAM MEMBERS AND ROLES: 

Project director:	Becca Napolitano, graduate student at Princeton in Civil Engineering (rkn2@princeton.edu)

Project manager:	Becca Napolitano

Technical lead: 	Becca Napolitano

File: data_current/data/treestone/trees13.csv (part 4 of 7)
common_name,sci_name,sci_name_cite,distribution,distribution_cite,tree_rad_low,tree_rad_low_cite,tree_rad_high,tree_rad_high_cite,density,density_cite,janka_hardness,janka_hardness_cite,rupture_modulus,rupture_modulus_cite,elastic_modulus,elastic_modulus_cite,crushing_strength,crushing_strength_cite,shrink_rad,shrink_rad_cite,shrink_tan,shrink_tan_cite,shrink_volumetric,shrink_volumetric_cite,rot_resistance,rot_resistance_cite,workability,workability_cite,common_uses,common_uses_cite,primary_sources,primary_sources_cite,archaeological_sources,archaeological_sources_cite,shapefile,shapefile_cite,secondary_sources,secondary_sources_cite,notes,notes_cite,tree_height_low,tree_height_low_cite,tree_height_high,tree_height_high_cite,image,image_cite
" muninga,kiaat, mukwa",pterocarpus angolensis,1,south-central africa,1,0.5,1,0.8,1,605,1,6050,1,98.2,1,8.73,1,55.3,1,1.7,1,2.8,1,5.4,1,heartwood is rated as being durable to moderately durable; good resistance to insect attack.,1,"generally easy to work with tools, though if there is interlocked grain present, it may tearout during planing operations. moderate blunting effect on cutters. glues, stains, and finishes well.",1," furniture, boatbuilding, veneer, turnings, and other small wooden objects.",1,,,,,,,,,,,12,1,18,1,,
kingwood,dalbergia cearensis,1,brazil (and occasionally from mexico),1,0.6,1,0,1,1200,1,17240,1,0,1,0,1,0,1,0,1,0,1,0,1,,1,,1,,1,,,,,,,,,,,10,1,20,1,,
" koa, hawaiian koa",acacia koa,1,hawaii,1,1,1,1.5,1,610,1,5180,1,87,1,10.37,1,48.7,1,5.5,1,6.2,1,12.4,1," rated as non-durable to perishable regarding decay resistance, koa is also susceptible to termite attack.",1,"in most circumstances, koa is easy to work, and sands well. however, figured wood, or pieces with heavily interlocked grain can be difficult to plane or machine without tearing or chipping of the grain; also, koa can occasionally give problems in gluing, though this is somewhat uncommon. koa turns, stains, and finishes well.",1," veneer, furniture, cabinetry, musical instruments (especially guitars and ukuleles), canoes, gunstocks, carvings, bowls, and other turned/specialty wood objects.",1,,,,,,,,,,,20,1,30,1,,
" limba, black limba, white limba, korina, afara",terminalia superba,1,tropical western africa,1,1.5,1,2.2,1,555,1,2990,1,86.2,1,10.49,1,45.4,1,4.3,1,6.3,1,10.8,1,"rated as non-durable, and alsosusceptibleto insect attack.",1,"easy to work with both hand and machine tools. contains a small amount of silica, but blunting effect on cutters is usually small. glues and finishes well.",1," veneer, plywood, furniture, musical instruments (electric guitar bodies), and turned objects.",1,,,,,,,,,,,20,1,30,1,,
koto,pterygota macrocarpa,1,west africa,1,0.6,1,1.2,1,595,1,4200,1,105.4,1,12.08,1,52.4,1,5.1,1,10.6,1,15,1,rated as non-durable; poor insect resistance.,1,"good working characteristics, though tearout can result on pieces that have interlocked grain. glues, stains, and finishes well.",1," veneer, plywood, and furniture.",1,,,,,,,,,,,20,1,30,1,,
" laburnum, golden chain",laburnum anagyroides,1,central and southern europe,1,0.15,1,0.3,1,850,1,8990,1,0,1,0,1,0,1,0,1,0,1,0,1,,1,,1,,1,,,,,,,,,,,6,1,9,1,,
"lacewood, brazilian lacewood, south american lacewood",panopsis spp. (p. rubescens and p.sessilifolia),1,tropical south america,1,0.6,1,1,1,530,1,3160,1,0,1,0,1,0,1,0,1,0,1,0,1,,1,,1,,1,,,,,,,,,,,9,1,15,1,,
" lancewood, west indian lancewood",oxandra lanceolata (syn. uvaria lanceolata),1," primarilythe caribbean, though present in central and south america as well",1,0.3,1,0.5,1,980,1,12590,1,163.5,1,20,1,0,1,6.2,1,9.6,1,15.4,1," since primarily only sapwood is used, the wood is non-durable andsusceptibleto insect attack, though it has a high resistance to abrasion and wear.",1,"generallygives good results to most machining operations, though it has a high cutting resistance, so work may be slow. lancewood alsohas a moderate blunting effect on cutting edges. turns superbly.",1," fishing rods, pool cues, archery bows, and turned objects.",1,,,,,,,,,,,15,1,0,1,,
" european larch, common larch",larix decidua,1,central europe,1,0.6,1,1,1,575,1,3290,1,90,1,11.8,1,52,1,4.2,1,8.2,1,12.5,1,moderately durable regarding decay resistance.,1,"most hand and machine operations produce good results. however, natural resins in the wood have atendencyto gum up saw blades. also, because of the disparity between the soft earlywood and the hard latewood, sanding can create dips and uneven surfaces.",1," veneer, utility poles, fence posts, flooring, boatbuilding, and construction lumber.",1,"Plin. HN 16.195, Vitr. 2.9.14, Vitr. 2.9.15-16, Plin. HN 16.201, ",,,,,,"Ulrich: Used extensively in prehistoric and Roman sites for pile-dwellings, floorboards, large spans.",,,,25,1,45,1,,
japanese larch,larix kaempferi (syn. l.leptolepis),1," japan, also grown on plantations in japan and europe",1,0.6,1,1,1,500,1,2670,1,80.1,1,8.76,1,41.4,1,0,1,0,1,0,1,,1,,1,,1,,,,,,,,,,,20,1,40,1,,
western larch,larix occidentalis,1,northwestern north america,1,1,1,1.5,1,575,1,3690,1,89.7,1,12.9,1,52.6,1,4.5,1,9.1,1,14,1,moderately durable regarding decay resistance.,1,"most hand and machine operations produce good results. however, western larch is high in silica content and will blunt cutting edges. also, because of the disparity between the soft earlywood and the hard latewood, sanding can create dips and uneven surfaces.",1," veneer, plywood, paper (pulpwood), particleboard, glue-laminate beams, construction lumber, and flooring.",1,,,,,,,,,,,30,1,55,1,,
"lati, white wenge, yaya",amphimas pterocarpoides,1,western and central africa,1,0.6,1,1.2,1,785,1,5340,1,127.3,1,14.81,1,62.5,1,6.2,1,10.6,1,16.8,1," rated as non-durable tomoderatelydurable; susceptibleto most insect attacks, thoughmoderatelyresistant to termites.",1,generally easy to work with hand and machine tools. glues and finishes well.,1,"veneer, plywood, interior trim, furniture, and flooring.",1,,,,,,,,,,,30,1,46,1,,
"freijo, laurel blanco","cordia spp. (c.alliodora, c.goeldiana)",1,from southern mexico to brazil,1,0.6,1,1,1,565,1,3970,1,86.7,1,12.93,1,46,1,3.9,1,6.7,1,10,1,"variable, generally depending on the darkness of the wood. rated as durable, though lighter-colored boards are less durable. mixed insect resistance.",1,"easy to work with hand or machine tools. glues, turns, and finishes well.",1," veneer, furniture, turned objects, cabinetry, boatbuilding, and millwork",1,,,,,,,,,,,20,1,30,1,,
"louro preto, laurel negro","cordia spp. (c.megalantha, c.glabrata)",1,"tropical americas, southward to brazil",1,0.6,1,1,1,845,1,9790,1,121.5,1,10.9,1,63.9,1,4,1,7.4,1,11.6,1,rated as very durable.,1,"some species may contain silica that will dull cutters. on the whole, louro preto is easily worked and machined with good results. although it has a fairly high amount of natural oils present, gluing is usually problem-free. turns and finishes well.",1,"furniture, cabinetry, veneer, and turned objects.",1,,,,,,,,,,,15,1,20,1,,
leadwood,combretum imberbe,1,from south africa north to tanzania,1,0.3,1,0.6,1,1220,1,15880,1,144.5,1,17.2,1,68.6,1,2,1,4.7,1,6.8,1,"reported to be very durable, with excellent insect resistance and weathering characteristics.",1,generally difficult to work on account of its density; sharp cutters must be used to avoid tearout. can also give problems in gluing and finishing. turns superbly.,1," carving, furniture, turned objects, and other small specialty items.",1,,,,,,,,,,,10,1,20,1,,
"lebbeck, kokko",albizia lebbeck,1,native to southern asia; widely planted throughout tropics as an ornamental tree,1,0.6,1,1,1,635,1,5920,1,94.7,1,12.66,1,57.8,1,2.9,1,5.8,1,9.6,1,rated as moderately durable; poor insect resistance.,1,"tends to be difficult to machine on account of its interlocked grain. drying checks and splits may occur if not dried with care. turns, glues, and finishes well.",1,"furniture, veneer, turned objects, carving, and other small specialty wood items.",1,,,,,,,,,,,20,1,30,1,,
"lemonwood, degame",calycophyllum candidissimum,1,cuba and central america,1,0.3,1,0.6,1,810,1,8350,1,152.4,1,15.75,1,67.5,1,4.8,1,8.6,1,13.2,1,mixed reports depending on type of decay fungi; usually rated as moderately durable. excellent resistance to marine borers.,1,"overall working properties are fair, though dry wood is reported to have a high cutting resistance. lemonwood turns, glues, and finishes well.",1," archery bows, carvings, turned objects, and fishing rods.",1,,,,,,,,,,,12,1,24,1,,
leopardwood,roupala montana(syn. r. brasiliense),1,central and south america,1,0.6,1,1,1,885,1,9560,1,0,1,19.91,1,50.2,1,3.5,1,8.8,1,11.5,1,most species are reported to be very durable regarding decay resistance.,1,fairly difficult to work because of its high density and tendency to tearout during planing. leopardwood glues and finishes well.,1," veneer, cabinetry, fine furniture, musical instruments (guitars), and turned objects.",1,,,,,,,,,,,30,1,40,1,,
" snakewood, letterwood, amourette",brosimum guianense(syn.piratinera guianensis),1,coastal regions of northeast south america,1,0.15,1,0.3,1,1210,1,16900,1,195,1,23.2,1,119,1,4.7,1,6,1,10.7,1," snakewood is reported to be very durable and also resistant to insect attack, though it is seldom used in exterior applications where durability would be an issue.",1,"being closely related to bloodwood, snakewood shares many of the same working properties; namely, the wood is extremely dense, and has a pronounced blunting effect on cutters. snakewood also tends to be quite brittle and can splinter easily while being worked. despite the difficulties of working it, snakewood turns well and finishes to a high polish.",1," inlay, veneer, violin bows, tool handles, and other small turned or specialty objects.",1,,,,,,,,,,,20,1,25,1,,
lignum vitae," guaiacum officinale, g. sanctum",1,central america and northern south america,1,0.3,1,0.6,1,1260,1,19510,1,127.2,1,14.09,1,84.1,1,5,1,8,1,13,1,lignum vitae is reported to be very durable for outdoor use and is also very resistant to insect attack.,1,"lignum vitae has a tendency to skip over-top jointer cutters on account of its extremely high density, and very light passes are recommended. lignum vitae will also dull cutters, and overall is considered quite difficult to work. also, due to its high oil content and density, it's very difficult to get a strong and reliable glue joint. however, lignum vitae is an exceptional wood for turning on the lathe, and finishes well.",1," tool handles, mallet heads, bearings, bushings, pulley wheels, and turned objects.",1,,,,,,,,,,,6,1,10,1,,
" verawood, argentine lignum vitae"," bulnesia arborea, bulnesia sarmientoi",1,central america and northern south america,1,0.3,1,0.6,1,1190,1,16520,1,177.4,1,15.67,1,74.7,1,6,1,8,1,13,1,verawood is reported to be very durable for outdoor use and is said to last almost indefinitely in direct ground contact; verawood is also resistant to insect attack.,1,"verawood has a tendency to skip over-top jointer cutters on account of its extremely high density, and very light passes are recommended. verawood will also dull cutters, and overall it's considered quite difficult to work. also, due to its high oil content and hardness, it is very difficult to get a strong and reliable glue joint. however, verawood is an exceptional wood for turning on the lathe, and finishes well.",1," tool handles, mallet heads, bearings, bushings, boatbuilding, pulley wheels, heavy construction (in areas where the tree grows locally), and turned objects.",1,,,,,,,,,,,12,1,15,1,,
lilac,syringa spp. (syringa vulgaris),1,native to europe and asia; cultivated in many temperate areas worldwide,1,0.1,1,0.2,1,945,1,10440,1,0,1,0,1,0,1,0,1,0,1,0,1,,1,,1,,1,,,,,,,,,,,2,1,8,1,,
" limba, black limba, white limba, korina, afara",terminalia superba,1,tropical western africa,1,1.5,1,2.2,1,555,1,2990,1,86.2,1,10.49,1,45.4,1,4.3,1,6.3,1,10.8,1,"rated as non-durable, and alsosusceptibleto insect attack.",1,"easy to work with both hand and machine tools. contains a small amount of silica, but blunting effect on cutters is usually small. glues and finishes well.",1," veneer, plywood, furniture, musical instruments (electric guitar bodies), and turned objects.",1,,,,,,,,,,,20,1,30,1,,
" limba, black limba, white limba, korina, afara",terminalia superba,1,tropical western africa,1,1.5,1,2.2,1,555,1,2990,1,86.2,1,10.49,1,45.4,1,4.3,1,6.3,1,10.8,1,"rated as non-durable, and alsosusceptibleto insect attack.",1,"easy to work with both hand and machine tools. contains a small amount of silica, but blunting effect on cutters is usually small. glues and finishes well.",1," veneer, plywood, furniture, musical instruments (electric guitar bodies), and turned objects.",1,,,,,,,,,,,20,1,30,1,,
" basswood, american basswood, lime, linden",tilia americana,1,eastern north america,1,1,1,1.2,1,415,1,1824,1,60,1,10.07,1,32.6,1,6.6,1,9.3,1,15.8,1,basswood is rated as being non-durable in regard to heartwood decay.,1,"easy to work, being very soft and light. perhaps one of the most suitable wood species for hand carving. basswood also glues and finishes well, but has poor steam bending and nail holding characteristics.",1," carvings, lumber,musical instruments (electric guitar bodies), veneer, plywood, and wood pulp and fiber products.",1,,,,,,,,,,,20,1,37,1,,
" european lime, common lime, common linden",tilia x europaea (hybrid of tilia platyphyllos and t. cordata; syn. t. vulgaris),1,europe,1,1.5,1,2,1,535,1,3100,1,85.4,1,11.71,1,44.8,1,5,1,7.5,1,12,1,european lime is rated as being non-durable in regard to heartwood decay.,1,"easy to work, being very soft and light, though sharp cutters must be used during planing or other shaping operations to avoid fuzzy surfaces. perhaps one of the most suitable wood species for hand carving. european lime also glues and finishes well.",1," carvings, veneer, plywood, cutting boards, hat racks, musical instruments, and turned objects.",1,,,,,,,,,,,20,1,40,1,,
" black locust, robinia, false acacia",robinia pseudoacacia,1,central-eastern united states (also widely naturalized in many temperate areas worldwide),1,0.6,1,1,1,770,1,7560,1,133.8,1,14.14,1,70.3,1,4.6,1,7.2,1,10.2,1," rated as very durable in regard to decay resistance, with good weathering characteristics. frequently used as fence posts for its outdoor longevity.",1,"overall working characteristics for black locust are mixed although the grain is usually straight, its high density and hardness can make it difficult to machine. black locust also has a moderate blunting effect on cutting edges. responds very well to both lathe turning and steam bending; glues and finishes well.",1," fence posts, boatbuilding, flooring, furniture, mine timbers, railroad ties, turned objects, and veneer.",1,,,,,,,,,,,20,1,30,1,,
honey locust,gleditsia triacanthos,1,south-central and eastern united states,1,0.6,1,1,1,755,1,7030,1,101.4,1,11.24,1,51.7,1,4.2,1,6.6,1,10.8,1,rated as moderately durable to durable; susceptible to insect attacks.,1,"honey locust can be difficult to work with hand and machine tools on account of its density, though it generally produces good results. turns, glues, stains, and finishes well.",1," furniture, fence posts, utility lumber, and turned objects.",1,,,,,,,,,,,20,1,25,1,,
"louro preto, laurel negro","cordia spp. (c.megalantha, c.glabrata)",1,"tropical americas, southward to brazil",1,0.6,1,1,1,845,1,9790,1,121.5,1,10.9,1,63.9,1,4,1,7.4,1,11.6,1,rated as very durable.,1,"some species may contain silica that will dull cutters. on the whole, louro preto is easily worked and machined with good results. although it has a fairly high amount of natural oils present, gluing is usually problem-free. oily tropical hardwoodsfor more information.) turns and finishes well.",1,"furniture, cabinetry, veneer, and turned objects.",1,,,,,,,,,,,15,1,20,1,,
lyptus,eucalyptus urograndis (eucalyptus grandis x e. urophylla hybrid),1,grown on plantations in brazil,1,1,1,1.2,1,850,1,6330,1,118,1,14.13,1,59.6,1,8.2,1,12.8,1,21,1," mixed reports, with most sources rating the heartwood as moderately durable in regard to decay resistance, though it is susceptible to insect attack.",1,"generally easy to work, though it can burn easily. glues, stains, and finishes well.",1," flooring, lumber, interior millwork, cabinetry, plywood, and turned objects.",1,,,,,,,,,,,20,1,30,1,,
" macacauba, macawood, hormigo, orange agate"," platymiscium spp. (p. dimorphandrum,p.pinnatum, p. trinitatis,p. ulei)",1,central and south america,1,0.6,1,1,1,950,1,12030,1,148.6,1,19.56,1,80.7,1,2.8,1,4.2,1,7.2,1," heartwood is rated as durable to very durable regarding decay resistance, with good resistance to insect attacks as well.",1,"overall, good working characteristics for both hand and machine tools, though areas of interlocked grain should be approached with care to avoid tearout. able to take a very high natural polish. turns and glues well.",1," furniture, cabinetry, veneer, musical instruments, turned objects, and small specialty wood items.",1,,,,,,,,,,,20,1,25,1,,
"macadamia nut, macadamia",macadamia spp. (m.integrifolia),1,native to eastern australia (also cultivated in hawaii and other tropical areas),1,0.3,1,0.5,1,705,1,10230,1,0,1,0,1,0,1,0,1,0,1,0,1,,1,,1,,1,,,,,,,,,,,6,1,12,1,,
" machiche, black cabbagebark",lonchocarpus spp.,1,throughout tropical america,1,0.6,1,1,1,890,1,12010,1,173.8,1,18.93,1,86.2,1,3.9,1,8.2,1,13,1," machiche's durability can vary depending on species, but is generally considered to be very durable, andresistantto insect attack.",1,"despite machiche's high density, it typically is easy to work. as in all cases of interlocked or irregular grain, care must be taken to avoid tearout, but machining results are generally good. turns, glues, and finishes well.",1," decking, flooring,furniture, as well as heavy construction in areas within its natural range.",1,,,,,,,,,,,20,1,30,1,,
" madrone, pacific madrone",arbutus menziesii,1,western coast of north america,1,0.6,1,1,1,795,1,6490,1,71.7,1,8.48,1,47.4,1,5.6,1,12.4,1,18.1,1,madrone is rated as non-durable to perishable with regard to decay resistance.,1,"madrone is easy to work with machine and hand tools, and compares similarly to hard maple in working characteristics. the wood can be difficult to dry, and has a tendency to warp or twist. madrone is an excellent turning wood, and also takes stains and finishes well.however, water-based glue joints should be thoroughly dry before further machining to avoid subsequent sunken glue lines.",1," veneer, turned objects, and other small specialty objects.",1,,,,,,,,,,,15,1,24,1,,
" cucumbertree, cucumber magnolia",magnoliaacuminata,1,eastern united states,1,0.6,1,1,1,530,1,3110,1,84.8,1,12.55,1,43.5,1,5.2,1,8.8,1,13.6,1," rated as non-durable to perishable regarding decay resistance, and alsosusceptibleto insect attack.",1,"generally easy to work with both hand and machine tools. turns, glues, stains, and finishes well.",1," veneer, plywood, interior trim,upholstered furniture frames, and general utility wood.",1,,,,,,,,,,,15,1,24,1,,
southern magnolia,magnolia grandiflora,1,southeastern united states,1,0.6,1,1,1,560,1,4540,1,77.2,1,9.66,1,37.7,1,5.4,1,6.6,1,12.3,1," rated as non-durable to perishable regarding decay resistance, and alsosusceptibleto insect attack.",1,"generally easy to work with both hand and machine tools. turns, glues, stains, and finishes well.",1," veneer, plywood, interior trim,upholstered furniture frames, and general utility wood.",1,,,,,,,,,,,15,1,24,1,,
" sweetbay, swamp magnolia",magnolia virginiana,1,southeastern united states,1,0.6,1,1,1,545,1,3.6,1,75.2,1,11.31,1,39.2,1,4.7,1,8.3,1,12.9,1," rated as non-durable to perishable regarding decay resistance, and alsosusceptibleto insect attack.",1,"generally easy to work with both hand and machine tools. turns, glues, stains, and finishes well.",1," veneer, plywood, interior trim,upholstered furniture frames, and general utility wood.",1,,,,,,,,,,,15,1,24,1,,
blue mahoe,talipariti elatum (syn. hibiscus elatus),1,native to cuba and jamaica; widely planted throughout thecaribbean,1,0.3,1,0.6,1,755,1,6320,1,0,1,0,1,0,1,2.1,1,4.9,1,7.1,1,reports range from moderately durable to very durable regarding decay resistance. also reported to be resistant to insect attacks.,1,"overall easy to work with both hand and machine tools. turns, glues, and finishes well.",1," cabinetry, furniture,turnedobjects, carvings, musicalinstruments, inlay, marquetry, and interior trim.",1,,,,,,,,,,,18,1,21,1,,
african mahogany," khaya spp. (khaya anthotheca, k. grandifoliola, k. ivorensis, k. senegalensis)",1,west tropical africa,1,1,1,1.5,1,640,1,4760,1,91,1,10.6,1,49,1,4.2,1,5.7,1,10,1,rated as moderately durable;moderate to poor insect/borer resistance.,1,"easy to work, glue, and finish. tearout can sometimes be a problem if the grain is interlocked.",1,"veneer, plywood, turned items, furniture, boatbuilding, and interior trim.",1,,,,,,,,,,,30,1,40,1,,
" cuban mahogany, west indies mahogany",swietenia mahogani,1,southern florida and the caribbean,1,1,1,1.5,1,600,1,4120,1,74.4,1,9.31,1,43.3,1,3,1,4.6,1,8,1,"varies frommoderatelydurable to very durable depending on density and growing conditions of the tree. (older growth trees tend to produce darker, heavier, and more durable lumber than plantation-grown stock.) resistant to termites, but vulnerable to other insects.",1,"typically very easy to work with tools machines well. (with exception to sections with figured grain, which can tearout or chip during machining.) slight dulling of cutters can occur. sands very easily. turns, glues, stains, and finishes well.",1," furniture, cabinetry, turned objects, veneers, musical instruments, boatbuilding, and carving.",1,,,,,,,,,,,20,1,30,1,,
" honduran mahogany, honduras mahogany, american mahogany, genuine mahogany, big-leaf mahogany, brazilian mahogany",swietenia macrophylla,1,from southern mexico to central south america;also commonly grown on plantations,1,1,1,2,1,590,1,4020,1,80.8,1,10.06,1,46.6,1,2.9,1,4.3,1,7.5,1,"varies frommoderatelydurable to very durable depending on density and growing conditions of the tree. (older growth trees tend to produce darker, heavier, and more durable lumber than plantation-grown stock.) resistant to termites, but vulnerable to other insects.",1,"typically very easy to work with tools machines well. (with exception to sections with figured grain, which can tearout or chip during machining.) slight dulling of cutters can occur. sands very easily. turns, glues, stains, and finishes well.",1," furniture, cabinetry, turned objects, veneers, musical instruments, boatbuilding, and carving.",1,,,,,,,,,,,46,1,60,1,,
mountain mahogany,cercocarpus spp.,1,western united states and northern mexico,1,0.3,1,0,1,1110,1,14230,1,0,1,0,1,0,1,2.3,1,4.4,1,6.8,1,no data available.,1,tends to be difficult to work on account of it's density and cutting resistance. turns well.,1,"firewood, turned objects, and other small specialty wood objects.",1,,,,,,,,,,,3,1,6,1,,
" santos mahogany,cabreuva",myroxylon balsamum,1,southern mexico and central and south america,1,0.6,1,1,1,915,1,10680,1,148.7,1,16.41,1,80.6,1,3.8,1,6.2,1,10,1," rated as very durable in regards to decay resistance, with mixed reports on susceptibility to insect attack.",1,"santos mahogany has a noticeable blunting effect on cutting edges. working characteristics are rated as fair to poor, on account of both its density and its interlocked grain. staining or gluing can sometimes be problematic, though the wood finishes well.",1," flooring, furniture, interior trim, and heavy construction.",1,,,,,,,,,,,20,1,30,1,,
swamp mahogany,eucalyptus robusta,1,eastern australia,1,0.6,1,1,1,785,1,5540,1,120.6,1,14.12,1,58.9,1,6.9,1,10.5,1,17.4,1,no data available.,1,no data available.,1,no data available.,1,,,,,,,,,,,20,1,30,1,,
makore," tieghemella heckelii, t. africana",1,western and middle africa (from sierra leone to gabon),1,1.2,1,1.8,1,685,1,5350,1,112.6,1,10.71,1,57.2,1,5.5,1,7.7,1,12.4,1," heartwood is very durable, and is also resistant to insect attack.",1,"generally easy to work, though sections with interlocked grain can cause tearout during planing or other machining operations. makore will react when put into direct contact with iron, becoming discolored and stained. makore also has a pronounced blunting effect on cutters due to its high silica content. besides this dulling effect, makore turns well, and is easy to glue and finish.",1," veneer, plywood, furniture, cabinetry, flooring, boatbuilding, musical instruments, turned objects, and other small wooden specialty items.",1,,,,,,,,,,,55,1,60,1,,
brown mallee,"eucalyptus dumosa, e. viridis",1,southeastern australia,1,0.3,1,0,1,1050,1,11060,1,0,1,0,1,0,1,0,1,0,1,0,1,,1,,1,,1,,,,,,,,,,,5,1,8,1,,
red mallee,eucalyptus oleosa and e. socialis,1,australia,1,0.3,1,0,1,1050,1,11060,1,0,1,0,1,0,1,0,1,0,1,0,1,,1,,1,,1,,,,,,,,,,,4,1,8,1,,
" mango, hawaiian mango",mangifera indica,1,tropical asia and oceania,1,1,1,1.2,1,675,1,4780,1,88.5,1,11.53,1,49.9,1,3.6,1,5.5,1,8.9,1," mango is rated anywhere from moderately durable to perishable. however, mango is also susceptible to both fungal and insect attack.",1,"if interlocked or wild grain is present, tearout is common whenmachining. reaction wood may also be present, which can shift as it is being sawed, potentially causing binding on the blade.has a fairly high silica content, and will readily dull cutting edges. glues and finishes well.",1," furniture, ukuleles, veneer, plywood, turned objects, and flooring.",1,,,,,,,,,,,24,1,30,1,,
mangium,acacia mangium,1,australia and papua new guinea,1,0.3,1,0.6,1,515,1,4890,1,98.2,1,11.07,1,52.1,1,2.8,1,7.8,1,10.7,1,no data available.,1,no data available.,1,no data available.,1,,,,,,,,,,,20,1,30,1,,
mansonia,mansonia altissima,1,west tropical africa,1,0.6,1,1,1,660,1,5740,1,114.5,1,10.83,1,53.8,1,4.4,1,7.3,1,10.2,1," mansonia is very durable in regards to decay resistance, and is also resistant to termite and insect attack. mansonia has good outdoor weathering properties.",1,"with the exception of the sawdust's deleterious effects on health (see safety info), mansonia is easy to work with both hand and machine tools. it glues, turns, and finishes well, and also has good steam bending properties.",1," veneer, cabinetry, furniture, boatbuilding, and turned objects.",1,,,,,,,,,,,30,1,40,1,,
manzanita,arctostaphylos spp. (arctostaphylospungens),1,shrubland regions of western north america,1,0.15,1,0.25,1,920,1,10440,1,0,1,0,1,0,1,0,1,0,1,0,1,,1,,1,,1,,,,,,,,,,,1,1,5,1,,
bigleaf maple,acer macrophyllum,1,coastal regions of pacific north america,1,0.6,1,1,1,545,1,3780,1,73.8,1,10,1,41,1,3.7,1,7.1,1,11.6,1,rated as non-durable to perishable in regard to decay resistance.,1,"fairly easy to work with both hand and machine tools, though maple has a tendency to burn when being machined with high-speed cutters such as in a router. turns, glues, and finishes well, though blotches can occur when staining, and a pre-conditioner, gel stain, or toner may be necessary to get an even color.",1," veneer, paper (pulpwood), boxes, crates/pallets, musical instruments, turned objects, and other small specialty wood items.",1,,,,,,,,,,,25,1,30,1,,
" black maple, black sugar maple",acer nigrum,1,northeastern united states,1,0.6,1,1,1,640,1,5250,1,91.7,1,11.17,1,46.1,1,4.8,1,9.3,1,14,1,rated as non-durable to perishable in regard to decay resistance.,1,"fairly easy to work with both hand and machine tools, though slightly more difficult than soft maple due to black maple's higher density. maple has a tendency to burn when being machined with high-speed cutters such as in a router. turns, glues, and finishes well, though blotches can occur when staining, and a pre-conditioner, gel stain, or toner may be necessary to get an even color.",1," flooring (from basketball courts and dance-floors to bowling alleys and residential), veneer, paper (pulpwood), musical instruments, cutting boards, butcher blocks, workbenches, baseball bats, and other turned objects and specialty wood items.",1,,,,,,,,,,,25,1,35,1,,
" box elder, boxelder maple, manitoba maple, ash-leaved maple",acer negundo,1,north america (most commonly in central and eastern united states),1,0.3,1,0.6,1,485,1,3200,1,55.2,1,7.24,1,34.1,1,3.9,1,7.4,1,14.8,1," poor durability, rated as non-durable to perishable. heartwood is subject to heart rot and insect attack.",1,"easy to work with both hand and machine tools. turns, glues, and finishes well.",1,"turned objects, small ornamental objects, wood pulp, charcoal, boxes, and crates.",1,,,,,,,,,,,10,1,25,1,,
" field maple, hedge maple",acer campestre,1,europe,1,0.3,1,0.6,1,690,1,5110,1,123,1,11.8,1,0,1,0,1,0,1,0,1,,1,,1,,1,Strab. 12.3.12,,,,,,,,,,15,1,20,1,,
" hard maple, sugar maple, rock maple",acer saccharum,1,northeastern north america,1,0.6,1,1,1,705,1,6450,1,109,1,12.62,1,54,1,4.8,1,9.9,1,14.7,1," rated as non-durable to perishable, and susceptible to insect attack.",1,"fairly easy to work with both hand and machine tools, though slightly more difficult than soft maple due to hard maple's higher density. maple has a tendency to burn when being machined with high-speed cutters such as in a router. turns, glues, and finishes well, though blotches can occur when staining, and a pre-conditioner, gel stain, or toner may be necessary to get an even color.",1," flooring (from basketball courts and dance-floors to bowling alleys and residential), veneer, paper (pulpwood), musical instruments, cutting boards, butcher blocks, workbenches, baseball bats, and other turned objects and specialty wood items.",1,,,,,,,,,,,25,1,35,1,,
norway maple,acer platanoides,1,europe and western asia; also planted in north america,1,1,1,1.5,1,645,1,4510,1,115,1,10.6,1,59,1,0,1,0,1,0,1,,1,,1,,1,,,,,,,,,,,20,1,30,1,,
queensland maple,flindersia spp. (f. brayleyana),1,northern queensland (australia),1,1,1,0,1,560,1,3620,1,81,1,10.83,1,47,1,6.1,1,8.8,1,15,1," rated as non-durable regarding decay-resistance, with mixed resistance to various insect attacks.",1,"overall good working characteristics, though because of the interlocked grain, planing may result in tearout,particularlyon quartersawn surfaces. turns, glues, and finishes well.",1," furniture,cabinetry, veneer, musical instruments, gunstocks,andturned objects.",1,,,,,,,,,,,30,1,0,1,,
red maple,acer rubrum,1,eastern north america,1,0.6,1,1,1,610,1,4230,1,92.4,1,11.31,1,45.1,1,4,1,8.2,1,12.6,1,rated as non-durable to perishable in regard to decay resistance.,1,"fairly easy to work with both hand and machine tools, though maple has a tendency to burn when being machined with high-speed cutters such as in a router. turns, glues, and finishes well, though blotches can occur when staining, and a pre-conditioner, gel stain, or toner may be necessary to get an even color.",1," veneer, paper (pulpwood), boxes, crates/pallets, musical instruments, turned objects, and other small specialty wood items.",1,,,,,,,,,,,20,1,30,1,,
silver maple,acer saccharinum,1,northeastern united states,1,0.6,1,1,1,530,1,3110,1,61.4,1,7.86,1,36,1,3,1,7.2,1,12,1,rated as non-durable to perishable in regard to decay resistance.,1,"fairly easy to work with both hand and machine tools, though maple has a tendency to burn when being machined with high-speed cutters such as in a router. turns, glues, and finishes well, though blotches can occur when staining, and a pre-conditioner, gel stain, or toner may be necessary to get an even color.",1," veneer, paper (pulpwood), boxes, crates/pallets, musical instruments, turned objects, and other small specialty wood items.",1,,,,,,,,,,,25,1,35,1,,
striped maple,acer pensylvanicum,1,eastern north america,1,0.25,1,0,1,515,1,3430,1,0,1,0,1,0,1,3.2,1,8.6,1,12.3,1,rated as non-durable to perishable in regard to decay resistance.,1,"fairly easy to work with both hand and machine tools, though maple has a tendency to burn when being machined with high-speed cutters such as in a router. turns, glues, and finishes well, though blotches can occur when staining, and a pre-conditioner, gel stain, or toner may be necessary to get an even color.",1," veneer, paper (pulpwood), boxes, crates/pallets, musical instruments, turned objects, and other small specialty wood items.",1,,,,,,,,,,,6,1,10,1,,
" hard maple, sugar maple, rock maple",acer saccharum,1,northeastern north america,1,0.6,1,1,1,705,1,6450,1,109,1,12.62,1,54,1,4.8,1,9.9,1,14.7,1," rated as non-durable to perishable, and susceptible to insect attack.",1,"fairly easy to work with both hand and machine tools, though slightly more difficult than soft maple due to hard maple's higher density. maple has a tendency to burn when being machined with high-speed cutters such as in a router. turns, glues, and finishes well, though blotches can occur when staining, and a pre-conditioner, gel stain, or toner may be necessary to get an even color.",1," flooring (from basketball courts and dance-floors to bowling alleys and residential), veneer, paper (pulpwood), musical instruments, cutting boards, butcher blocks, workbenches, baseball bats, and other turned objects and specialty wood items.",1,,,,,,,,,,,25,1,35,1,,
" sycamore maple, european sycamore",acer pseudoplatanus,1,europe and southwestern asia,1,1,1,1.2,1,615,1,4680,1,98.1,1,9.92,1,55,1,4.5,1,7.8,1,12.3,1,rated as non-durable to perishable in regard to decay resistance.,1,"fairly easy to work with both hand and machine tools, though maple has a tendency to burn when being machined with high-speed cutters such as in a router. turns, glues, and finishes well, though blotches can occur when staining, and a pre-conditioner, gel stain, or toner may be necessary to get an even color.",1," veneer, paper (pulpwood), boxes, crates/pallets, musical instruments, turned objects, and other small specialty wood items.",1,,,,,,,,,,,25,1,35,1,,
" marblewood, angelim rajado",zygia racemosa (syn.marmaroxylon racemosum),1,northeastern south america,1,0.3,1,0.6,1,1005,1,11250,1,157.1,1,19.43,1,75.8,1,6,1,10.5,1,17.5,1," rated as durable to very durable regarding decay resistance, with moderate resistance to insect attack.",1,"tends to be difficult to work on account of its high density. marblewood can have a moderate to severe blunting effect on tool cutters. glues, turns, and finishes well, though there is a high risk of checking and resin exudation during drying.",1," flooring, sliced veneer, turned objects, cabinetry, and fine furniture.",1,,,,,,,,,,,20,1,30,1,,
" bulletwood, massaranduba",manilkara bidentata,1,"caribbean, central and south america",1,0.6,1,1.2,1,1080,1,13920,1,192.2,1,23.06,1,89.2,1,6.7,1,9.4,1,16.8,1," rated as very durable, with good resistance to most insect attack. susceptible to marine borers.",1,"despite its high density, bulletwood generally produces good results with both hand and machine tools, though it does exhibit an above-average dulling effect on cutters. responds well to steam-bending. can pose challenges in gluing due to high density and oil content.",1," heavy construction (within its natural range), decking, flooring, boatbuilding, bent parts, and turned objects.",1,,,,,,,,,,,30,1,46,1,,
" dark red meranti, lauan, philippine mahogany",shorea spp.,1,southeast asia,1,1,1,2,1,675,1,3570,1,87.7,1,12.02,1,48.8,1,3.9,1,7.8,1,12.5,1," reported as moderately-durable to non-durable in regard to decay resistance, but is susceptible to insect attack.",1,"typically easy to work, though any interlocked grain can present problems during planing, and dark red meranti is reported to have very poor steam-bending properties. some species may have a slight blunting effect on tools due to small levels of silica present in the wood. glues, stains, and finishes well.",1," plywood, interior furniture, general construction, concrete forms, veneer, and boatbuilding.",1,,,,,,,,,,,20,1,40,1,,
" light red meranti, lauan, philippine mahogany",shorea spp.,1,southeast asia,1,1,1,2,1,480,1,2460,1,77.3,1,11.39,1,42.2,1,4.1,1,7.8,1,12.6,1," reported as non-durable in regard to decay resistance, and is also susceptible to insect attack.",1,"typically easy to work, due to its low density. though some rough or ragged surfaces may be left while sanding, and it may be necessary to sand up to a finer grit to obtain a satisfactory finish. some species may have a slight blunting effect on tools due to small levels of silica present in the wood. glues, stains, and finishes well.",1," plywood, interior furniture, general construction, concrete forms, as well as a number of other general utility purposes.",1,,,,,,,,,,,20,1,40,1,,
" white meranti, lauan, philippine mahogany",shorea spp.,1,southeast asia,1,1,1,1.5,1,590,1,4670,1,80.2,1,10.24,1,47.3,1,3.3,1,6.9,1,8.9,1," varies between species, though usually reported as being non-durable in regard to decay resistance, and also susceptible to insect attack.",1,"white meranti is in and of itself easy to work, but it has a very severe blunting effect on tools due to its high silica content, so carbide-tipped cutters are recommended. also, interlocked grain can sometimes present problems during planing, and sawn/planed surfaces can be left fuzzy or ragged. sanding to finer grits will help smooth the wood's surface, and prepare it for a stain or finish. glues well.",1," plywood, veneer, boatbuilding, interior furniture, and general construction lumber.",1,,,,,,,,,,,40,1,60,1,,
" yellow meranti, lauan, philippine mahogany",shorea spp.,1,southeast asia,1,1.5,1,2,1,565,1,3120,1,80.8,1,10.68,1,44.5,1,3.3,1,7.7,1,10.5,1," reported as non-durable in regard to decay resistance, and is also susceptible to insect attack.",1,"typically easy to work, though any interlocked grain can present problems during planing. some species may have a slight blunting effect on tools due to small levels of silica present in the wood. glues, stains, and finishes well.",1," plywood, interior furniture, and general construction lumber.",1,,,,,,,,,,,40,1,60,1,,
african mesquite,prosopis africana,1,tropical africa,1,1.5,1,0,1,945,1,13080,1,130.5,1,13.92,1,73.5,1,2.8,1,4.6,1,7.6,1," african mesquite is considered durable to very durable regarding decay resistance, and also has good resistance to insect attack.",1,"african mesquite contains silica, and can have a moderate blunting effect on cutting edges. clear and straight grained mesquite is easy to work with hand and machine tools, but areas of irregular or interlocked grain can pose a challenge. glues, turns, and finishes well.",1," flooring, turned objects, boatbuilding, cabinetry, and furniture.",1,,,,,,,,,,,30,1,0,1,,
black mesquite,prosopis nigra,1,gran chaco region of south america,1,0.4,1,1.2,1,825,1,8630,1,77.3,1,7.7,1,58.6,1,2.6,1,3.5,1,8.5,1," black mesquite is considered durable to very durable regarding decay resistance, though it is susceptible to insect attack.",1,"working properties are largely dictated by the quality of the wood itself. mesquite that is clear and free from defects is easy to work with hand and machine tools, but irregular grain or knots can be challenging. glues, turns, and finishes well.",1," flooring, turned objects, boatbuilding, and furniture.",1,,,,,,,,,,,10,1,16,1,,
honey mesquite,prosopis glandulosa,1,southwestern north america,1,0.2,1,0.4,1,820,1,10410,1,0,1,0,1,0,1,1.6,1,3.2,1,4.8,1,honey mesquite is considered very durable regarding decay resistance.,1,"working properties are largely dictated by the quality of the wood itself. mesquite that is clear and free from defects is easy to work with hand and machine tools, but irregular grain or knots can be challenging. glues, turns, and finishes well.",1," fence posts, flooring, turned objects, cabinetry, and furniture.",1,,,,,,,,,,,6,1,9,1,,
"messmate, stringybark",eucalyptus obliqua,1,southeastern australia,1,1.2,1,2.4,1,750,1,6750,1,112.3,1,14.29,1,60.1,1,5.3,1,10.3,1,15.4,1,no data available.,1,no data available.,1,no data available.,1,,,,,,,,,,,46,1,76,1,,
"mimosa, silktree",albiziajulibrissin,1,native to asia; widely planted as an ornamental,1,0.3,1,0.6,1,540,1,3430,1,0,1,0,1,0,1,0,1,0,1,0,1,,1,,1,,1,,,,,,,,,,,9,1,12,1,,
