Repository: rkn2/Roman-material-database-info

﻿# Roman-material-database

ABSTRACT: The Historic Materials Database is an interactive database of construction materials used in antiquity. This is the first step of my larger PhD project that will enable a wider audience to create 3D and virtual reality (VR) models of historic structures.  By helping a user build accurate models, my project will provide new perspectives of historic buildings and cities to historians, archaeologists, and others who study the past.

TEAM MEMBERS AND ROLES: 

Project director:	Becca Napolitano, graduate student at Princeton in Civil Engineering (rkn2@princeton.edu)

Project manager:	Becca Napolitano

Technical lead: 	Becca Napolitano

File: data_current/data/treestone/trees13.csv (part 6 of 7)
common_name,sci_name,sci_name_cite,distribution,distribution_cite,tree_rad_low,tree_rad_low_cite,tree_rad_high,tree_rad_high_cite,density,density_cite,janka_hardness,janka_hardness_cite,rupture_modulus,rupture_modulus_cite,elastic_modulus,elastic_modulus_cite,crushing_strength,crushing_strength_cite,shrink_rad,shrink_rad_cite,shrink_tan,shrink_tan_cite,shrink_volumetric,shrink_volumetric_cite,rot_resistance,rot_resistance_cite,workability,workability_cite,common_uses,common_uses_cite,primary_sources,primary_sources_cite,archaeological_sources,archaeological_sources_cite,shapefile,shapefile_cite,secondary_sources,secondary_sources_cite,notes,notes_cite,tree_height_low,tree_height_low_cite,tree_height_high,tree_height_high_cite,image,image_cite
" khasi pine, benguet pine",pinus kesiya (syn. p. insularis),1,india and southeast asia; also grown on plantations in africa and south america,1,1,1,1.2,1,610,1,3000,1,87,1,12.25,1,50.6,1,5.1,1,8.4,1,13.6,1,the heartwood is rated as moderate to low in decay resistance.,1,"overall, khasi pine works fairly well with most tools, though the resin can gum up tools and clog sandpaper. khasi pine glues and finishes well.",1," paper (pulpwood), boxes/crates, furniture, and construction lumber.",1,Strab. 11.7.2,,,,,,,,,,30,1,40,1,,
" limber pine, rocky mountain white pine",pinusflexis,1,mountainous regions of western north america,1,0.6,1,1,1,450,1,1910,1,62.8,1,8.07,1,36.5,1,2.4,1,5.1,1,8.2,1,the heartwood is rated as moderate to low in decay resistance.,1,limber pine is easy to work with both hand and machine tools. glues and finishes well.,1," fuelwood, boxes, and rough construction.",1,,,,,,,,,,,12,1,15,1,,
loblolly pine,pinus taeda,1," southeastern united states, though also widely grown on plantations",1,0.4,1,1.5,1,570,1,3070,1,88.3,1,12.3,1,49.2,1,4.8,1,7.4,1,12.3,1,,1,the heartwood is rated as moderate to low in decay resistance.,1," overall, loblolly pine works fairly well with most tools, and it glues and finishes well.",1,,,,,,,,,,,30,1,35,1,,
" lodgepole pine, shore pine",pinus contorta,1,western north america,1,0.3,1,0.6,1,465,1,2140,1,64.8,1,9.24,1,37,1,4.3,1,6.7,1,11.1,1,the heartwood is rated as moderate to low in decay resistance.,1,lodgepole pine works well with both hand and machine tools. glues and finishes well.,1," veneer, plywood, sheathing, subflooring, boxes, crates, posts/poles, interior trim,cabinetry, and construction lumber.",1,,,,,,,,,,,20,1,30,1,,
longleaf pine,pinus palustris,1," southeastern united states, though also widely grown on plantations",1,0.6,1,1,1,650,1,4120,1,100,1,13.7,1,58.4,1,5.1,1,7.5,1,12.2,1,mmon Name(s)::: longleaf pine,1,pinus palustris,1," southeastern united states, though also widely grown on plantations",1,,,,,,,,,,,30,1,35,1,,
maritime pine,pinus pinaster,1,southwestern europe; also grown on plantations in europe,1,0.6,1,1.2,1,500,1,1740,1,73,1,8.54,1,39,1,4.5,1,9,1,14.4,1,the heartwood is rated as moderate to low in decay resistance.,1,"overall, maritime pine works fairly well with most tools, though the resin can gum up tools and clog sandpaper. maritime pine glues and finishes well.",1," paper (pulpwood), flooring, boxes/crates, and construction lumber.",1,Vitr. 2.9.12 (?),,,,,,,,,,20,1,35,1,,
" ocote pine, mexican yellow pine",pinus oocarpa,1,mexico and central america; also grown on plantations,1,0.6,1,1,1,700,1,4240,1,101.5,1,15.23,1,44.1,1,4.6,1,7.5,1,12.3,1,"mmon Name(s)::: ocote pine, mexican yellow pine",1,pinus oocarpa,1,mexico and central america; also grown on plantations,1,,,,,,,,,,,24,1,35,1,,
patula pine,pinus patula,1,native to eastern mexico; also grown on plantations in tropical regions,1,0.6,1,1,1,575,1,2450,1,79.3,1,10.09,1,35.6,1,4.1,1,7.9,1,12.6,1,,1,the heartwood is rated as non-durable to perishable in regards to decay resistance.,1,patula pine works well with both hand and machine tools. glues and finishes well.,1,,,,,,,,,,,30,1,40,1,,
" pinyon pine, two-needle pinyon, colorado pinyon",pinus edulis,1,southwestern united states and northwestern mexico,1,0.3,1,0.6,1,595,1,3830,1,53.8,1,7.86,1,44.1,1,4.6,1,5.2,1,9.9,1," since pinyon pine isn't generally harvested as lumber, no known durability tests are available; however, a study done on standing dead trees indicates mediocre durability for the species.",1,no data available.,1," firewood, paper (pulpwood), charcoal, and utility lumber.",1,,,,,,,,,,,9,1,15,1,,
pitch pine,pinus rigida,1,northeastern united states,1,0.6,1,0,1,545,1,2760,1,74.5,1,9.86,1,41,1,4,1,7.1,1,10.9,1,,1,the heartwood is rated as moderate to low in decay resistance.,1," overall, pitch pine works fairly well with most tools, though the resin can gum up tools and clog sandpaper. pitch pine glues and finishes well.",1,,,,,,,,,,,15,1,20,1,,
" pond pine, marsh pine",pinus serotina,1,eastern united states (altantic coastal plain regions),1,0.6,1,1,1,610,1,3290,1,80,1,12.07,1,52,1,5.1,1,7.1,1,11.2,1,,1,the heartwood is rated as moderate to low in decay resistance.,1," overall, pond pine works fairly well with most tools, though the resin can gum up tools and clog sandpaper. pond pine glues and finishes well.",1,,,,,,,,,,,15,1,20,1,,
ponderosa pine,pinus ponderosa,1,western north america,1,0.6,1,1.2,1,450,1,2050,1,64.8,1,8.9,1,36.7,1,3.9,1,6.2,1,9.7,1,the heartwood is rated as moderate to low in decay resistance.,1,ponderosa pine works well with both hand and machine tools. glues and finishes well.,1," veneer, plywood, sheathing, subflooring, boxes, crates, posts/poles, interior trim,cabinetry, and construction lumber.",1,,,,,,,,,,,30,1,50,1,,
" radiata pine,montereypine, insignis pine",pinus radiata,1,native to central and southern coastal california; also widely planted throughout the southern hemisphere,1,0.6,1,1,1,515,1,3150,1,79.2,1,10.06,1,41.6,1,3.4,1,6.7,1,10.7,1,the heartwood is rated as non-durable to perishable in regards to decay resistance. the sapwood is readily treated withpreservativesand is used in exterior applications.,1,radiata pine works well with both hand and machine tools. glues and finishes well.,1," veneer, plywood, paper (pulpwood), boxes/crates, and construction lumber.",1,,,,,,,,,,,24,1,30,1,,
" red pine, norway pine",pinus resinosa,1,northeastern north america,1,0.6,1,1,1,545,1,2490,1,75.9,1,11.24,1,41.9,1,3.8,1,7.2,1,11.3,1,heartwood is rated as moderately durable to non-durable regarding decay resistance. red pine is readily treated withpreservativesand can thereafter be used in exterior applications such as posts or utility poles.,1,"red pine is easy to work with both hand and machine tools. glues and finishes well, though excess resin can sometimes cause problems with its paint-holding ability.",1," utility poles, posts, railroad ties, paper (pulpwood), and construction lumber.",1,,,,,,,,,,,20,1,30,1,,
sand pine,pinus clausa,1,southeastern united states (florida and coastal alabama),1,0.3,1,0,1,545,1,3250,1,80,1,9.72,1,47.7,1,3.9,1,7.3,1,10,1,,1,the heartwood is rated as moderate to low in decay resistance.,1," overall, sand pine works fairly well with most tools, though the resin can gum up tools and clog sandpaper. sand pine glues and finishes well.",1,,,,,,,,,,,5,1,9,1,,
scots pine,pinus sylvestris,1,europe and northern asia,1,0.6,1,1,1,550,1,2420,1,83.3,1,10.08,1,41.5,1,5.2,1,8.3,1,13.6,1,heartwood is rated as moderately durable to non-durable regarding decay resistance. scots pine is readily treated withpreservativesand can thereafter be used in exterior applications such as posts or utility poles.,1,scots pine is easy to work with both hand and machine tools. glues and finishes well.,1," utility poles, posts, boxes/crates, flooring, paper (pulpwood), and construction lumber.",1,Vitr. 2.9.12 (?),,,,,,,,,,20,1,35,1,,
shortleaf pine,pinus echinata,1," southeastern united states, though also widely grown on plantations",1,0.6,1,1,1,570,1,3070,1,90.3,1,12.1,1,50.1,1,4.6,1,7.7,1,12.3,1,,1,the heartwood is rated as moderate to low in decay resistance.,1," overall, shortleaf pine works fairly well with most tools, though the resin can gum up tools and clog sandpaper. it has a moderate dulling effect on cutting edges. shortleaf pine glues and finishes well.",1,,,,,,,,,,,20,1,30,1,,
slash pine,pinus elliottii,1," southeastern united states, though also widely grown on plantations",1,0.6,1,1,1,655,1,3380,1,112.4,1,13.7,1,56.1,1,5.4,1,7.6,1,12.1,1,the heartwood is rated as moderately resistant to decay.,1,"overall, slash pine works fairly well with most tools, though the resin can gum up tools and clog sandpaper. slash pine glues and finishes well.",1," slash pine is used for heavy construction, such as bridges, beams, poles, railroad ties, etc. it's also used for making plywood, wood pulp, and veneers.",1,,,,,,,,,,,18,1,30,1,,
spruce pine,pinus glabra,1,southeastern united states (coastal plain),1,0.6,1,1,1,525,1,3110,1,71,1,9.69,1,39,1,0,1,0,1,0,1,,1,,1,,1,,,,,,,,,,,20,1,30,1,,
sugar pine,pinuslambertiana,1,mountainous regions of pacific coast of united states,1,1,1,1.5,1,400,1,1690,1,56.6,1,8.21,1,30.8,1,2.9,1,5.6,1,7.9,1,the heartwood is rated as moderate to low in decay resistance.,1,sugar pine is easy to work with both hand and machine tools. glues and finishes well.,1," crates, boxes, interior millwork,construction lumber, andmusical instruments (piano keys).",1,,,,,,,,,,,40,1,60,1,,
" sumatran pine, merkus pine",pinus merkusii,1,southeast asia (primarily indonesia),1,0.6,1,1,1,710,1,4230,1,96.4,1,14.9,1,49,1,5.8,1,8.8,1,14.6,1,heartwood is rated as non-durable to perishable regarding decay resistance. sumatran pine is also susceptible to termite/insect attack.,1,"overall, sumatran pine works fairly well with most tools, though the resin can gum up tools and clog sandpaper. sumatran pine glues and finishes well.",1," paper (pulpwood), flooring, furniture, matchsticks, and construction lumber.",1,,,,,,,,,,,30,1,40,1,,
table mountain pine,pinus pungens,1,eastern united states (primarilyappalachianmountain region),1,0.3,1,0.6,1,575,1,3250,1,80,1,10.69,1,47.1,1,3.4,1,6.8,1,10.9,1,,1,the heartwood is rated as moderate to low in decay resistance.,1," overall, table mountain pine works fairly well with most tools, though the resin can gum up tools and clog sandpaper. table mountain pine glues and finishes well.",1,,,,,,,,,,,15,1,20,1,,
" virginia pine, scrub pine",pinus virginiana,1,eastern united states,1,0.3,1,0.6,1,515,1,3290,1,89.7,1,10.48,1,46.3,1,4.2,1,7.2,1,11.9,1,,1,the heartwood is rated as moderate to low in decay resistance.,1," overall, virginia pine works fairly well with most tools, though the resin can gum up tools and clog sandpaper. virginia pine glues and finishes well.",1,,,,,,,,,,,15,1,20,1,,
" western white pine, idaho white pine",pinusmonticola,1,mountainous regions of western north america,1,1,1,1.5,1,435,1,1870,1,66.9,1,10.07,1,34.8,1,4.1,1,7.4,1,11.8,1,the heartwood is rated as moderate to low in decay resistance.,1,western white pine is easy to work with both hand and machine tools. glues and finishes well.,1," veneer, plywood, crates, boxes, wooden matches, interior millwork, carving, and construction lumber.",1,,,,,,,,,,,30,1,46,1,,
hoop pine,araucariacunninghamii,1,eastern australia and new guinea (also grown on plantations),1,1,1,1.8,1,500,1,3320,1,85,1,11.77,1,46.9,1,3.4,1,5.4,1,9.1,1,rated as non-durable to perishable; poor insect resistance. also susceptible to fungal staining.,1,"clear sections of wood are easy to work with hand and machine tools. sections with knots can be problematic and result in tearout or uneven sanding due to the difference in density of the two regions. glues, finishes, and turns well.",1,"furniture, plywood, paper (pulpwood), turned objects, and small specialty wood items.",1,,,,,,,,,,,30,1,60,1,,
"huon pine, rimu, new zealand red pine",dacrydium spp. (and the closely relatedlagarostrobos franklinii),1,"australia, new zealand, and southeast asia",1,0.6,1,1.2,1,560,1,4110,1,76.3,1,9.23,1,43.6,1,4.4,1,6.1,1,10.9,1,"varies depending on species and application. generally regarded as having good durability in marine applications, though dacrydium spp. are rated as non-durable in applications of direct ground contact.""",1,"generally easy to work with both hand and machine tools, though wood with wavy or knotty grain can be slightly problematic. glues, finishes, and turns well.",1,"furniture, turned objects, flooring, veneer, and boatbuilding.",1,,,,,,,,,,,20,1,30,1,,
norfolk island pine,araucaria heterophylla,1,endemic to norfolk island (also planted as an ornamental tree),1,1.2,1,1.8,1,495,1,2890,1,80.9,1,11.89,1,44.3,1,3.5,1,5.3,1,8.9,1,rated as non-durable to perishable; poor insect resistance. also susceptible to fungal staining.,1,"clear sections of wood are easy to work with hand and machine tools. sections with knots can be problematic and result in tearout or uneven sanding due to the difference in density of the two regions. glues, finishes, and turns well.",1,"furniture, plywood, paper (pulpwood), turned objects, and small specialty wood items.",1,,,,,,,,,,,50,1,70,1,,
parana pine,araucaria angustifolia,1,southern brazil,1,0.6,1,1,1,545,1,3610,1,92.3,1,11.37,1,52.2,1,3.8,1,7.4,1,11.6,1,rated as non-durable to perishable; poor insect resistance.,1,"easy to work with hand or machine tools. however, parana pine has a tendency to warp and distort during drying, and compression wood may be present in the wood, which cause boards to further distort after ripping or resawing. glues and finishes well.",1," veneer, furniture, flooring, and interior millwork.",1,,,,,,,,,,,20,1,35,1,,
" australian cypress,white cypress pine"," callitris glaucophylla (syn. c. glauca, c. columellaris)",1,australia,1,0.5,1,0.6,1,650,1,6060,1,79.6,1,9.32,1,51.5,1,3.7,1,4.9,1,8.7,1," reported to be very durable regarding decay resistance, and is also resistant to insect attack.",1,"generally easy to work, though frequent small knots can sometimes cause tearout or other machining difficulties. glues and finishes well.",1," veneer, plywood, flooring, furniture, and other light construction purposes.",1,,,,,,,,,,,20,1,30,1,,
" pink ivory, red ivorywood",berchemia zeyheri,1,southern africa,1,1,1,1.5,1,1035,1,14370,1,138.1,1,15.12,1,80.2,1,4.8,1,7.2,1,12.1,1," rated as durable to very durable regarding decay resistance, pink ivory is said to have excellent weathering characteristics though it is seldom used in applications where this would be an issue.",1,"pink ivory has a pronounced blunting effect on cutting edges, and it's fairly difficult to work in board form. tearout can occur on figured or quartersawn sections during planing. pink ivory is much more common in applications involving carving or turning, and it turns and finishes well.",1," carving, veneers, inlay, knife handles, billiard cues, chessmen, and other turned objects.",1,,,,,,,,,,,30,1,40,1,,
" sycamore, american plane",platanus occidentalis,1,eastern united states,1,1,1,2.4,1,545,1,3430,1,69,1,9.79,1,37.1,1,5,1,8.4,1,14.1,1," sycamore is rated as non-durable to perishable regarding decay resistance, and is susceptible to insect attack.",1,"overall, sycamore works easily with both hand and machine tools, though the interlocked grain can be troublesome in surfacing and machining operations at times. sycamore turns, glues, and finishes well. responds poorly to steam bending.",1," veneer, plywood, interior trim, pallets/crates, flooring, furniture, particleboard, paper (pulpwood), tool handles, and other turned objects.",1,,,,,,,,,,,23,1,37,1,,
" london plane, european plane",platanus x acerifolia,1,western europe,1,1,1,1.5,1,560,1,4180,1,74.7,1,8.9,1,40.8,1,6,1,10,1,16,1," london plane is rated as non-durable to perishable regarding decay resistance, and is susceptible to insect attack.",1,"overall, london plane works easily with both hand and machine tools, though tearout can sometimes occur in the rays of perfectly quartersawn sections during planing. london plane turns, glues, and finishes well.",1," veneer, plywood, interior trim, pallets/crates, flooring, furniture, carvings, and other small specialty wood objects.",1,,,,,,,,,,,20,1,35,1,,
" poplar, tulip poplar, yellow poplar",liriodendron tulipifera,1,eastern united states,1,1.8,1,2.5,1,455,1,2400,1,69.7,1,10.9,1,38.2,1,4.6,1,8.2,1,12.7,1,heartwood is rated as being moderately durable to non-durable; susceptible to insect attack.,1,"very easy to work in almost all regards, one of poplar's only downsides is its softness. due to its low density, poplar can sometimes leave fuzzy surfaces and edges especially during shaping or sanding. sanding to finer grits of sandpaper may be necessary to obtain a smooth surface.",1," seldom used for its appearance, (except in the case of rainbow poplar)",1,,,,,,,,,,,40,1,50,1,,
balsam poplar,populus balsamifera,1,canada and northern united states,1,1,1,1.5,1,370,1,1330,1,46.9,1,7.59,1,27.7,1,3,1,7.1,1,10.5,1,no data available.,1,no data available.,1,no data available.,1,,,,,,,,,,,25,1,30,1,,
"black poplar, lombardypoplar, mappa burl",populus nigra,1,"europe, western asia, northern africa; planted as an ornamental in north america",1,1,1,1.5,1,385,1,2020,1,63.7,1,7.21,1,36,1,4,1,9.3,1,12.3,1," rated as non-durable, and alsosusceptibleto insect attack.",1,"easy to work with hand and machine tools, though sharp cutters are necessary when planing to avoid fuzzysurfaces, (subsequent fine-sanding may be necessary to obtain a smooth surface). wood has atendencyto warp and distort during drying. glues and finishes well.",1,"utility lumber, furniture carcasses, boxes and crates, plywood, and laminated construction lumber. burls are used for drum shells, fine furniture, veneer, and inlays.",1,,,,,,,,,,,20,1,30,1,,
" poplar, tulip poplar, yellow poplar",liriodendron tulipifera,1,eastern united states,1,1.8,1,2.5,1,455,1,2400,1,69.7,1,10.9,1,38.2,1,4.6,1,8.2,1,12.7,1,heartwood is rated as being moderately durable to non-durable; susceptible to insect attack.,1,"very easy to work in almost all regards, one of poplar's only downsides is its softness. due to its low density, poplar can sometimes leave fuzzy surfaces and edges especially during shaping or sanding. sanding to finer grits of sandpaper may be necessary to obtain a smooth surface.",1," seldom used for its appearance, (except in the case of rainbow poplar)",1,,,,,,,,,,,40,1,50,1,,
" poplar, tulip poplar, yellow poplar",liriodendron tulipifera,1,eastern united states,1,1.8,1,2.5,1,455,1,2400,1,69.7,1,10.9,1,38.2,1,4.6,1,8.2,1,12.7,1,heartwood is rated as being moderately durable to non-durable; susceptible to insect attack.,1,"very easy to work in almost all regards, one of poplar's only downsides is its softness. due to its low density, poplar can sometimes leave fuzzy surfaces and edges especially during shaping or sanding. sanding to finer grits of sandpaper may be necessary to obtain a smooth surface.",1," seldom used for its appearance, (except in the case of rainbow poplar)",1,,,,,,,,,,,40,1,50,1,,
" primavera, prima vera"," roseodendrondonnell-smithii (syn. cybistax donnell-smithii, tabebuia donnell-smithii)",1,central america (also grown on plantations),1,0.6,1,1,1,465,1,3170,1,70.5,1,7.81,1,40.4,1,3.1,1,5.1,1,8.6,1," heartwood is somewhat resistant to decay, though it is susceptible to insect attack. primavera has good overall weathering properties. also, heartwood and sapwood are not well defined and look similar in color, with the sapwood being perishable.",1,"although primavera frequently has interlocked and irregular grain, it is overall quite easy to work most likely on account of its rather low density compared to other hardwoods. it does, however, have a moderate blunting effect on cutting edges, so carbide tools are recommended. primavera also tends to split when nailed or screwed, so pilot holes are recommended despite the wood's softness. turns, glues, stains, and finishes well.",1," veneer, furniture, cabinetry, and interior trim.",1,,,,,,,,,,,20,1,30,1,,
" prosopis juliflora, mesquite",prosopis juliflora,1," mexico, central and south america",1,1.2,1,1.5,1,800,1,11650,1,115.5,1,12.13,1,67.3,1,4.6,1,8.1,1,12.6,1," prosopis juliflora is considered durable to very durable regarding decay resistance, though it is susceptible to insect attack. prosopis juliflora has excellent weathering properties.",1,"working properties are largely dictated by the quality of the wood itself. mesquite that is clear and free from defects is easy to work with hand and machine tools, but irregular grain or knots can be challenging. glues, turns, and finishes well.",1," flooring, firewood, turned objects, cabinetry, and furniture.",1,,,,,,,,,,,15,1,20,1,,
" purpleheart, amaranth",peltogyne spp.,1,central and south america (from mexico down to southern brazil),1,1,1,1.5,1,905,1,11190,1,151.7,1,20.26,1,83.7,1,3.8,1,6.4,1,10.6,1," purpleheart is rated as being very durable, and resists both decay and most insect attacks, though it has been reported to be susceptible to attack from marine borers.",1,"working with purpleheart can present some unique challenges if the wood is heated with dull tools, or if cutter speeds are too high, purpleheart will exude a gummy resin that can clog tools and complicate the machining process. depending on the grain orientation, can be difficult to plane without tearout. purpleheart also has a moderate dulling effect on cutters.",1," inlays/accent pieces, flooring, furniture, boatbuilding, heavy construction, and a variety of specialty wood items.",1,,,,,,,,,,,30,1,50,1,,
" pyinma, asian satinwood, crepe myrtle",lagerstroemia spp.,1,southeast asia,1,0.6,1,1,1,705,1,4850,1,97.4,1,10.8,1,64.1,1,4.4,1,6.8,1,12.7,1," rated as moderately durable to durable regarding decay resistance, withintermediateresistance to insect attack.",1,"generally easy to work, producing good results, though pieces with curly grain (as with any species of figured wood) will be inevitably moredifficultto plane and machine without tearout. doesn't have the blunting effect on cutters that true satinwoods exhibit. turns, glues, and finishes well, polishes to a high luster.",1," furniture, boatbuilding, general utility work (within its native range), turned objects, and other small specialty items.",1,,,,,,,,,,,12,1,20,1,,
" quebracho, quebracho colorado, red quebracho"," schinopsis spp. (s.balansae, s. brasiliensis,s.lorentzii, s. quebracho-colorado)",1,tropical south america,1,0.3,1,1,1,1235,1,20340,1,141.7,1,16.6,1,83.3,1,4.3,1,8.2,1,13.1,1," quebracho isratedas very durable, and is also resistant to insect attacks. quebracho also has excellentweatheringcharacteristics.",1,"difficult to work on account of its density and irregular grain. high cutting resistance, as well aspronouncedblunting effect on cutters. dries slowly, and tends to crack, check, and warp while drying. turns and finishes well, and also able to take on a high natural polish without any finishing agents.",1,"heavy construction, railroad cross-ties, and fence posts (within its natural range), as well as furniture, and turned objects (when exported).",1,,,,,,,,,,,9,1,15,1,,
quina,myroxylon peruiferum,1,southern mexico and central and south america,1,0.6,1,1,1,930,1,9790,1,157,1,16.76,1,84.5,1,3.8,1,6.2,1,10,1," rated as very durable in regards to decay resistance, with mixed reports on susceptibility to insect attack.",1,"quina has a noticeable blunting effect on cutting edges. working characteristics are rated as fair to poor, on account of both its density and its interlocked grain. staining or gluing can sometimes be problematic, though the wood finishes well.",1," flooring, furniture, interior trim, heavy construction, and turned objects.",1,,,,,,,,,,,20,1,30,1,,
ramin,gonystylus spp.,1,southeast asia,1,0.6,1,1,1,655,1,5400,1,120.9,1,15.55,1,66,1,4.6,1,8.9,1,13.6,1," rated as non-durable to perishable regarding decay resistance, and alsosusceptibleto insect attacks.",1,"overall good working characteristics with both hand and machine tools. however, ramin does have atendencytosplinterduring cross-cutting operations. glues, turns, and finishes well.",1," furniture, cabinetry, veneer, plywood, flooring, utilitylumber, dowels, tool handles, and otherturned objects.",1,,,,,,,,,,,20,1,30,1,,
raspberry jam,acacia acuminata,1,southern australia,1,0.3,1,0.5,1,1040,1,13810,1,130,1,18.5,1,70,1,2.1,1,3.2,1,5.4,1,rated as very durable; good insect resistance.,1,no data available.,1,"fence posts, turned objects, and other small specialty wood objects.",1,,,,,,,,,,,3,1,7,1,,
" redheart, chakte kok",erythroxylum spp. and simira spp.,1,southern mexico to southern brazil and paraguay,1,0.3,1,0.5,1,640,1,5380,1,98.7,1,10.32,1,46.2,1,2.8,1,8.2,1,10.6,1,laboratory tests have shown redheart to be moderately durable to attack by decay fungi.,1,"redheart has good working characteristics, and planes,machines, and sands well. turns, glues, and finishes well, though a brown color shift is to be expected.",1,"turned objects, inlays, veneer, fine furniture, and small specialty wood items.",1,,,,,,,,,,,15,1,20,1,,
" redwood, sequoia, coast redwood, california redwood, vavona (burl)",sequoia sempervirens,1,coastal northwestern united states (from southwestern oregon to central california),1,1.8,1,3.7,1,415,1,2000,1,61.7,1,8.41,1,39.2,1,2.4,1,4.7,1,6.9,1,rated as moderately durable to very durable regarding decay resistance. lumber from old-growth trees tends to be more durable than that from younger second-growth trees.,1,"typically easy to work with hand tools or machinery, but planer tearout can occur on figured pieces with curly, wavy, or irregular grain. glues and finishes well.",1," veneer, construction lumber, beams, posts, decking, exterior furniture, and trim. burls and other forms of figured redwood are also used in turning, musical instruments, and other small specialty items.",1,,,,,,,,,,,60,1,90,1,,
" rengas, borneo rosewood, tiger rengas",gluta spp. and melanorrhoea spp.,1,from india to papua new guinea,1,0.6,1,1.2,1,765,1,7650,1,90.3,1,13.2,1,57.8,1,2.9,1,5.3,1,8.2,1," rated as moderately durable, though not resistant to termites or other insects.",1,"severely dulls cutting tools due to a high silica content. otherwise, wood is fairly easy to work and glues and finishes well.",1," turned objects, cabinetry, furniture, and other specialty wood items.",1,,,,,,,,,,,30,1,40,1,,
"huon pine, rimu, new zealand red pine",dacrydium spp. (and the closely relatedlagarostrobos franklinii),1,"australia, new zealand, and southeast asia",1,0.6,1,1.2,1,560,1,4110,1,76.3,1,9.23,1,43.6,1,4.4,1,6.1,1,10.9,1,"varies depending on species and application. generally regarded as having good durability in marine applications, though dacrydium spp. are rated as non-durable in applications of direct ground contact.""",1,"generally easy to work with both hand and machine tools, though wood with wavy or knotty grain can be slightly problematic. glues, finishes, and turns well.",1,"furniture, turned objects, flooring, veneer, and boatbuilding.",1,,,,,,,,,,,20,1,30,1,,
" brazilian rosewood, bahia rosewood, jacaranda",dalbergia nigra,1,brazil,1,1,1,1.2,1,835,1,12410,1,135,1,13.93,1,67.2,1,2.9,1,4.6,1,8.5,1," heartwood is rated as very durable to decay resistance, and is also resistant to insect attack.",1,"easy to work with both hand and machine tools, though it may have a slight blunting effect on cutting edges. brazilian rosewood turns, and finishes well, though it can sometimes be difficult to glue due to its high natural oil content.",1," veneer, fine furniture, cabinetry, flooring, musical instruments (acoustic guitars, piano cases, etc.), turned objects, and other small wooden specialty items.",1,,,,,,,,,,,30,1,40,1,,
burmese rosewood,dalbergiaoliveri,1," primarily myanmar (formerly burma), and other southeast asian nations",1,0.3,1,1,1,940,1,12060,1,0,1,0,1,0,1,2,1,5,1,7,1," furniture, flooring, musical instruments (percussion), turned objects, and other small specialty wood items.",1,,1,,1,,,,,,,,,,,15,1,30,1,,
" east indian rosewood, indian rosewood",dalbergia latifolia,1," india, sri lanka, and indonesia",1,0.6,1,1.2,1,830,1,10870,1,114.4,1,11.5,1,59.7,1,2.7,1,5.9,1,8.5,1,rated as very durable and resistant to termite attack.,1,"east indian rosewood can be difficult to work with tools because of its interlocked grain and density. the wood can sometimes contain chalky deposits that will rapidly dull cutting edges. glues and finishes well, though color from the wood's natural resins can inadvertently bleed onto surrounding surfaces when applying a finish, so care must be taken on the initial seal coats.",1," fine furniture, musical instruments, veneer, turned and other specialty wood objects.",1,,,,,,,,,,,30,1,0,1,,
" honduran rosewood, honduras rosewood",dalbergia stevensonii,1,belize (british honduras),1,1,1,1.5,1,1025,1,9790,1,0,1,0,1,0,1,0,1,0,1,0,1,,1,,1,,1,,,,,,,,,,,15,1,30,1,,
" madagascar rosewood, palisander"," dalbergia spp. (d. baronii, d.greveana, d.madagascariensis, and d. monticola)",1,madagascar,1,0.3,1,1,1,935,1,11360,1,165.7,1,12.01,1,76.6,1,3.7,1,6.5,1,10.3,1,ranges from moderately durable to very durable depending on the species.,1,"generally easy to work with both hand and machine tools, though depending on thespecies, it can blunt cutting edges rapidly. care should be taken ingluing and finishing, due to natural oils in the wood that can disrupt the drying process. turns and polishes well.",1," veneer, musical instruments (guitar bodies and fingerboards), furniture, cabinetry, inlays, carving, turned objects, and other small specialty wood items.",1,,,,,,,,,,,15,1,23,1,,
"siamese rosewood, vietnamese rosewood, thailand rosewood, cambodian rosewood",dalbergia cochinchinensis,1,"thailand, cambodia, vietnam, and laos",1,0.6,1,1,1,1035,1,10790,1,171,1,16.38,1,117,1,0,1,0,1,0,1,,1,,1,,1,,,,,,,,,,,20,1,30,1,,
" yucatan rosewood, panama rosewood,nicaraguanrosewood",dalbergiatucurensis,1,central and south america,1,0.6,1,1,1,680,1,5400,1,70.1,1,7.76,1,36.2,1,5,1,6.8,1,9.9,1,rated as durable; moderate insect/borer resistance.,1,"overall easier to work than other rosewoods, most likely on account of its lower density. yucatan rosewood also seems to have a lower oil content than other oily dalbergia rosewoods, so gluing and finishing properties are somewhat better. turns well and takes a nice polish.",1," turned objects, musical instruments, furniture, and small specialty wood objects.",1,,,,,,,,,,,20,1,30,1,,
" pau ferro, morado, bolivian rosewood, santos rosewood",machaerium spp. (machaerium scleroxylon),1,tropical south america (mainly brazil and bolivia),1,1,1,1.5,1,865,1,8710,1,122.4,1,10.86,1,60.9,1,2.8,1,6.7,1,9.9,1," rated as verydurable, though quite susceptible to insect attack, and not recommended in direct ground contact.",1,"pau ferro is considered overall to be of fair workability, as it can blunt the cutting edges of tools, and any irregular grain has a tendency to tearout during machining operations. also, many of the same challenges in gluing rosewoods are common to pau ferro as well. pau ferro turns and finishes well.",1," veneer, musical instruments, cabinetry, flooring, interior trim, turning, and other small specialty wood objects.",1,,,,,,,,,,,20,1,30,1,,
" rengas, borneo rosewood, tiger rengas",gluta spp. and melanorrhoea spp.,1,from india to papua new guinea,1,0.6,1,1.2,1,765,1,7650,1,90.3,1,13.2,1,57.8,1,2.9,1,5.3,1,8.2,1," rated as moderately durable, though not resistant to termites or other insects.",1,"severely dulls cutting tools due to a high silica content. otherwise, wood is fairly easy to work and glues and finishes well.",1," turned objects, cabinetry, furniture, and other specialty wood items.",1,,,,,,,,,,,30,1,40,1,,
" pau ferro, morado, bolivian rosewood, santos rosewood",machaerium spp. (machaerium scleroxylon),1,tropical south america (mainly brazil and bolivia),1,1,1,1.5,1,865,1,8710,1,122.4,1,10.86,1,60.9,1,2.8,1,6.7,1,9.9,1," rated as verydurable, though quite susceptible to insect attack, and not recommended in direct ground contact.",1,"pau ferro is considered overall to be of fair workability, as it can blunt the cutting edges of tools, and any irregular grain has a tendency to tearout during machining operations. also, many of the same challenges in gluing rosewoods are common to pau ferro as well. pau ferro turns and finishes well.",1," veneer, musical instruments, cabinetry, flooring, interior trim, turning, and other small specialty wood objects.",1,,,,,,,,,,,20,1,30,1,,
" tiete rosewood, patagonian cherry, sirari",guibourtia hymenaeifolia (syn.g. chodatiana),1,south america,1,1,1,2,1,945,1,12410,1,109.2,1,14,1,0,1,4,1,7,1,9.7,1," no specific data is available on the decay resistance of tiete rosewood, but tests have shown that untreated wood used in exterior applications has a tendency to warp and check.",1,"tiete rosewood is hard and dense, making it more difficult to work than lighter woods, but its straight and uniform grain give it a reasonable workability. also, wood species in the guibourtia genus tend to contain silica that can prematurely dull cutters.""",1," interior flooring, turned objects, and other small specialty wood items.",1,,,,,,,,,,,40,1,50,1,,
"rubberwood, plantation hardwood, para rubbertree",hevea brasiliensis,1,"native to brazil, but extensivelycultivatedin tropical regions, especially in asia",1,0.3,1,1,1,595,1,4280,1,71.9,1,9.07,1,42.1,1,2.3,1,5.1,1,7.5,1," rubberwood is perishable, and has very little natural resistance to decay. it is alsosusceptibleto fungal staining and insect attacks.",1,"easy to work with both hand and machine tools. rubberwood tends to warp and twist in drying, though it is fairly stable in service once seasoned. glues, stains, and finishes well.",1,"furniture, cabinetry, interior millwork, kitchen woodenware (cutting boards, knifeblocks, etc.), and other small,specialtywood items.",1,,,,,,,,,,,23,1,30,1,,
" sapele, sapelli, sapeli",entandrophragma cylindricum,1,tropical africa,1,1,1,1.5,1,670,1,6280,1,109.9,1,12.04,1,60.4,1,4.8,1,7.2,1,12.8,1,heartwood ranges from moderately durable to very durable in regard to decay resistance.moderate insect/borer resistance.,1,"sapele can be troublesome to work in some machining operations, (i.e., planing, routing, etc.), resulting in tearout due to its interlocked grain. it will also react when put into direct contact with iron, becoming discolored and stained. sapele has a slight blunting effect on cutters, but it turns, glues, and finishes well.",1," veneer, plywood, furniture, cabinetry, flooring, boatbuilding, musical instruments, turned objects, and other small wooden specialty items.",1,,,,,,,,,,,30,1,45,1,,
sassafras,sassafras albidum,1,eastern united states,1,0.6,1,1,1,495,1,2800,1,62.1,1,7.72,1,45.5,1,4,1,6.2,1,10.3,1,rated as durable to very durable.,1,"easy to work with both hand and machine tools. sassafras also has good dimensional stability once dry. glues, stains, and finishes well.",1,"utility lumber, fence posts, boatbuilding, and furniture.",1,,,,,,,,,,,15,1,20,1,,
" blackheart sassafras, tasmanian sassafras",atherosperma moschatum,1,australia,1,0.6,1,1,1,620,1,4860,1,100.5,1,12.6,1,44.1,1,2.5,1,6.3,1,8.9,1,rated as non-durable to perishable.,1,"easy to work with both hand and machine tools. responds well to steam-bending operations, with little spring-back. turns, glues, stains, and finishes well.",1,"cabinetry, furniture, flooring, musical instruments, carvings, and turned objects.",1,,,,,,,,,,,15,1,25,1,,
" pyinma, asian satinwood, crepe myrtle",lagerstroemia spp.,1,southeast asia,1,0.6,1,1,1,705,1,4850,1,97.4,1,10.8,1,64.1,1,4.4,1,6.8,1,12.7,1," rated as moderately durable to durable regarding decay resistance, withintermediateresistance to insect attack.",1,"generally easy to work, producing good results, though pieces with curly grain (as with any species of figured wood) will be inevitably moredifficultto plane and machine without tearout. doesn't have the blunting effect on cutters that true satinwoods exhibit. turns, glues, and finishes well, polishes to a high luster.",1," furniture, boatbuilding, general utility work (within its native range), turned objects, and other small specialty items.",1,,,,,,,,,,,12,1,20,1,,
" east indian satinwood, ceylon satinwood",chloroxylon swietenia,1," central and southern india, and sri lanka (formerly ceylon)",1,0.3,1,0.5,1,975,1,11650,1,145.4,1,14.56,1,71.8,1,5.7,1,8.1,1,13.9,1," rated as very durable regarding decay resistance, though susceptibleto insect attack.",1,"difficult to work on account of its high density and interlocked grain. most surfacing and planing operations result in tearout,especially on quarter sawn surfaces. pronounced blunting effect on cutters. turns superbly. glues and finishes wellable to take a high natural polish.",1," veneer, inlays, fine furniture, turned objects, and other small specialty items.",1,,,,,,,,,,,12,1,15,1,,
" east indian satinwood, ceylon satinwood",chloroxylon swietenia,1," central and southern india, and sri lanka (formerly ceylon)",1,0.3,1,0.5,1,975,1,11650,1,145.4,1,14.56,1,71.8,1,5.7,1,8.1,1,13.9,1," rated as very durable regarding decay resistance, though susceptibleto insect attack.",1,"difficult to work on account of its high density and interlocked grain. most surfacing and planing operations result in tearout,especiallyon quartersawn surfaces. pronounced blunting effect on cutters. turns superbly. glues and finishes well, able to take a high natural polish.",1," veneer, inlays, fine furniture, turned objects, and other small specialty items.",1,,,,,,,,,,,12,1,15,1,,
" movingui, ayan, nigerian satinwood",distemonanthus benthamianus,1,west africa,1,1,1,1.5,1,720,1,5680,1,129.2,1,12.23,1,61.3,1,3.5,1,5.7,1,10,1," rated as moderately durable regarding decay resistance, and moderately resistant to termite attack.",1,"generally the wood is easy to work, though movingui can have up to 1.3% silica content by weight, which may result in blunting effects ranging from moderate to severe. quartersawn surfaces may be inclined to tearout during planing, and charring of the wood may occur during drilling. movingui glues, stains, and finishes well.responds moderately well to steam bending.",1," veneer, cabinetry, furniture, and flooring.",1,,,,,,,,,,,30,1,38,1,,
west indian satinwood,zanthoxylum flavum(syn. fagara flava),1,caribbean,1,0.3,1,0.46,1,900,1,8100,1,0,1,0,1,0,1,6,1,9,1,15,1," reports range from durable to non-durableregardingdecay resistance, withintermediateresistance to insectattack.",1,"difficult to work on account of its high density and interlocked grain. most surfacing and planing operations result in tearout,especiallyon quartersawn surfaces. pronounced blunting effect on cutters. turns superbly. glues and finishes well, able to take a high natural polish.",1," veneer, inlays, fine furniture, turned objects, and other small specialty items.",1,,,,,,,,,,,9,1,12,1,,
" amazique, amazoue, mozambique, ovangkol, shedua",guibourtia ehie,1,tropical west africa,1,1,1,1.5,1,825,1,5900,1,140.3,1,18.6,1,64.2,1,4.3,1,8.3,1,12.1,1," rated as moderately durable, with good resistance to insect attack.",1,"overall a fairly easy wood to work, though ovangkol contains silica and can therefore dull cutters prematurely. also, if the grain is interlocked, or if there is other figure present in the wood, planing and other machining operations may be troublesome and cause tearout. turns, glues and finishes well.",1," veneer, furniture, cabinetry, turned objects, musical instruments, and flooring.",1,,,,,,,,,,,30,1,45,1,,
" sissoo, sheesham",dalbergia sissoo,1," primarily northern india, nepal, and pakistan, as well as western asia; also grown on plantations",1,0.6,1,1,1,770,1,7380,1,97.5,1,10.4,1,55.5,1,3.1,1,5.3,1,8.4,1,sissoo has good decayresistance and is rated as durable to very durable.,1,"sissoo has good working characteristics, and responds well to nearly all machining operations (the exception being sections of wood with interlocked grain, which tend to tear out during surfacing). however, chalky deposits occasionally present in the wood can dull cutters quickly. sissoo turns, glues, and finishes well.",1," veneer, plywood, musical instruments (percussion), furniture, flooring, boatbuilding, carving, and turned objects.",1,,,,,,,,,,,10,1,20,1,,
